Repository: Mat-Design-Yu/Auto-APE

# Auto-APE
An Unbiased Automated Recommendation Framework for Machine Learning in Materials Science

The main part of the code includes the Auto-APE framework and the PySR feature generation module, and the specific applicable methods are referred to the published literature.
Abstract
Machine learning is attracting rising interest in the field of materials science. However, the algorithm-selection criteria are not clear, manual parameter adjustment introduces human bias, and single metric cannot evaluate various models well. To tackle these challenges, this paper introduces an Auto-APE framework that integrates various regression algorithms, automated tuning methods, and comprehensive evaluation metrics to recommend the optimal model. Based on this framework, the leave-one-out elimination and addition methods are integrated for data screening. Additional features are generated via symbolic regression to enhance the relationship between features and properties. Finally, this workflow is applied to the hardness prediction of Al-Co-Cr-Cu-Fe-Ni high entropy alloys. The RSME of the best model is reduced by 32% after data screening and an additional 7% after features addition. This Auto-APE framework can provide unbiased modeling and evaluating strategy to accelerate the application of machine learning in material design.

Key words: Machine learning, Data augmentation, Feature engineering, Symbolic regression, High-entropy alloys

Highlights：
	An Auto-APE framework is used to unbiasedly recommend models
	Optimize datasets with leave-one-out elimination and addition
	symbolic regression features bridge component-hardness relationships

File: 02 Data elimination/5 elimination/results/Select04/Select04.csv
,Unnamed: 0,Hardness,Al,Co,Cr,Cu,Fe,Ni
0,0,486.0,0.208,0.0,0.208,0.208,0.208,0.167
1,1,469.0,0.11,0.0,0.28,0.27,0.06,0.28
2,2,358.0,0.167,0.167,0.167,0.083,0.167,0.25
3,3,477.0,0.11,0.0,0.28,0.29,0.07,0.25
4,4,140.0,0.0,0.267,0.267,0.0,0.267,0.2
5,5,567.0,0.333333333,0.166666667,0.166666667,0.166666667,0.166666667,0.0
6,6,167.0,0.0,0.213,0.213,0.213,0.213,0.15
7,7,494.0,0.217,0.0,0.217,0.217,0.217,0.13
8,8,550.0,0.238,0.05,0.238,0.0,0.238,0.238
9,9,273.0,0.138,0.172,0.172,0.172,0.172,0.172
10,10,538.0,0.179,0.205,0.205,0.0,0.205,0.205
11,11,182.0,0.0,0.238,0.238,0.238,0.05,0.238
12,12,265.0,0.154,0.154,0.154,0.0,0.154,0.385
13,13,423.0,0.182,0.182,0.182,0.182,0.182,0.091
14,14,557.0,0.310344828,0.172413793,0.172413793,0.172413793,0.172413793,0.0
15,15,531.0,0.238,0.048,0.0,0.238,0.238,0.238
16,16,534.0,0.222,0.0,0.222,0.111,0.222,0.222
17,17,482.0,0.31,0.172,0.172,0.0,0.172,0.172
18,18,609.0,0.308,0.154,0.154,0.077,0.154,0.154
19,19,694.0,0.429,0.071,0.143,0.071,0.143,0.143
20,40,576.0,0.286,0.143,0.143,0.143,0.143,0.143
21,41,149.0,0.07,0.0,0.233,0.0,0.233,0.465
22,42,639.0,0.222,0.222,0.222,0.111,0.222,0.0
23,43,615.0,0.238,0.238,0.238,0.0,0.238,0.05
24,44,175.0,0.0,0.333,0.167,0.167,0.167,0.167
25,45,479.0,0.231,0.192,0.192,0.0,0.192,0.192
26,46,617.0,0.167,0.167,0.333,0.0,0.167,0.167
27,47,388.0,0.158,0.211,0.211,0.0,0.211,0.211
28,48,438.0,0.238,0.238,0.05,0.0,0.238,0.238
29,49,207.0,0.091,0.182,0.182,0.182,0.182,0.182
30,50,580.0,0.23,0.15,0.23,0.08,0.15,0.16
31,51,135.0,0.077,0.308,0.0,0.0,0.308,0.308
32,52,624.0,0.384615385,0.153846154,0.153846154,0.153846154,0.153846154,0.0
33,53,441.0,0.1,0.0,0.35,0.24,0.05,0.26
34,54,139.0,0.0,0.25,0.25,0.0,0.25,0.25
35,55,408.0,0.192,0.0,0.192,0.192,0.192,0.231
36,56,629.0,0.28,0.1,0.27,0.1,0.05,0.2
37,57,290.0,0.123,0.0,0.175,0.175,0.175,0.351
38,58,657.0,0.411764706,0.147058824,0.147058824,0.147058824,0.147058824,0.0
39,59,601.0,0.167,0.167,0.25,0.083,0.167,0.167
40,60,392.0,0.167,0.0,0.167,0.167,0.167,0.333
41,61,315.0,0.138,0.0,0.172,0.172,0.172,0.345
42,62,371.0,0.167,0.0,0.556,0.0,0.0,0.278
43,63,604.0,0.2,0.2,0.2,0.1,0.2,0.1
44,64,454.0,0.1,0.0,0.35,0.26,0.05,0.24
45,65,550.0,0.242,0.0,0.152,0.152,0.152,0.303
46,66,171.0,0.0,0.213,0.213,0.213,0.15,0.213
47,67,720.0,0.25,0.25,0.25,0.0,0.25,0.0
48,68,479.0,0.2,0.0,0.2,0.2,0.2,0.2
49,92,620.0,0.1,0.3,0.3,0.0,0.3,0.0
50,93,125.0,0.0,0.333333,0.0,0.0,0.333333333,0.333333333
51,94,548.0,0.225,0.225,0.225,0.0,0.225,0.1
52,95,655.0,0.359,0.128,0.128,0.128,0.128,0.128
53,96,157.0,0.0,0.167,0.167,0.167,0.333,0.167
54,115,475.0,0.206,0.159,0.159,0.159,0.159,0.159
55,116,242.0,0.143,0.143,0.143,0.0,0.143,0.429
56,117,451.0,0.167,0.25,0.167,0.083,0.167,0.167
57,118,475.0,0.05,0.317,0.317,0.0,0.317,0.0
58,119,370.0,0.185,0.0,0.185,0.185,0.185,0.259
59,120,702.0,0.462,0.154,0.077,0.077,0.154,0.077
60,121,168.0,0.053,0.211,0.211,0.0,0.263,0.263
61,122,166.0,0.143,0.429,0.0,0.143,0.143,0.143
62,123,624.0,0.175,0.075,0.25,0.0,0.25,0.25
63,124,591.0,0.429,0.143,0.071,0.071,0.071,0.214
64,125,172.0,0.0,0.225,0.225,0.225,0.1,0.225
65,126,576.0,0.306,0.0,0.139,0.139,0.139,0.278
66,127,205.0,0.143,0.286,0.0,0.0,0.286,0.286
67,128,701.0,0.429,0.214,0.071,0.071,0.071,0.143
68,129,304.0,0.063,0.0,0.313,0.0,0.469,0.156
69,130,775.0,0.4,0.2,0.2,0.0,0.2,0.0
70,131,517.0,0.272727273,0.181818182,0.181818182,0.0,0.181818182,0.181818182
71,132,521.0,0.194,0.0,0.161,0.161,0.161,0.323
72,133,510.0,0.272727273,0.181818182,0.181818182,0.181818182,0.181818182,0.0
73,134,527.0,0.184,0.204,0.204,0.0,0.204,0.204
74,135,271.0,0.166666667,0.208333333,0.208333333,0.208333333,0.208333333,0.0
75,136,654.0,0.28,0.08,0.25,0.08,0.19,0.12
76,137,127.0,0.091,0.227,0.227,0.0,0.227,0.227
77,138,207.0,0.111111111,0.222222222,0.222222222,0.222222222,0.222222222,0.0
78,139,459.0,0.13,0.0,0.28,0.22,0.06,0.31
79,140,546.0,0.231,0.0,0.154,0.154,0.154,0.308
80,141,558.0,0.265,0.147,0.147,0.147,0.147,0.147
81,142,593.0,0.333,0.0,0.133,0.133,0.133,0.267
82,143,125.0,0.0,0.2,0.2,0.0,0.2,0.4
83,144,695.0,0.2,0.267,0.267,0.0,0.267,0.0
84,145,473.0,0.182,0.091,0.182,0.182,0.182,0.182
85,146,278.0,0.107,0.0,0.179,0.179,0.179,0.357
86,147,155.0,0.0,0.2,0.2,0.2,0.2,0.2
87,148,161.0,0.0,0.213,0.15,0.213,0.213,0.213
88,149,495.0,0.11,0.0,0.29,0.29,0.05,0.26
89,150,430.0,0.25,0.25,0.0,0.0,0.25,0.25
90,151,573.0,0.273,0.0,0.182,0.182,0.182,0.182
91,152,587.0,0.225,0.225,0.225,0.0,0.1,0.225
92,153,544.0,0.265,0.0,0.147,0.147,0.147,0.294
93,154,146.0,0.0,0.05,0.238,0.238,0.238,0.238
94,155,476.0,0.225,0.225,0.1,0.0,0.225,0.225
95,156,185.0,0.057,0.189,0.189,0.189,0.189,0.189
96,157,225.0,0.125,0.125,0.125,0.0,0.125,0.5
97,158,407.0,0.2,0.2,0.2,0.2,0.2,0.0
98,159,154.0,0.0,0.25,0.0,0.25,0.25,0.25
99,160,158.0,0.0,0.15,0.213,0.213,0.213,0.213
100,161,335.0,0.167,0.167,0.167,0.0,0.167,0.333
101,162,170.0,0.0,0.283,0.283,0.0,0.283,0.15
102,163,665.0,0.238,0.238,0.238,0.0,0.05,0.238
103,164,558.0,0.213,0.213,0.213,0.0,0.15,0.213
104,165,655.0,0.15,0.283,0.283,0.0,0.283,0.0
105,166,238.0,0.091,0.0,0.182,0.182,0.182,0.364
106,167,339.0,0.153,0.0,0.169,0.169,0.169,0.339
107,168,567.0,0.286,0.0,0.143,0.143,0.143,0.286
108,169,586.0,0.2,0.2,0.2,0.1,0.1,0.2
109,170,607.0,0.154,0.154,0.308,0.077,0.154,0.154
110,171,551.0,0.2,0.1,0.2,0.1,0.2,0.2
111,172,651.0,0.333,0.0,0.167,0.167,0.167,0.167
112,173,280.0,0.08,0.17,0.17,0.08,0.17,0.33
113,174,720.0,0.429,0.143,0.143,0.071,0.071,0.143
114,175,699.0,0.34,0.17,0.34,0.0,0.05,0.1
115,176,728.0,0.47,0.14,0.15,0.05,0.13,0.06
116,177,604.0,0.38,0.11,0.06,0.09,0.31,0.05
117,178,790.0,0.36,0.1,0.31,0.06,0.09,0.08
118,179,806.0,0.43,0.17,0.15,0.0,0.14,0.11
119,180,811.0,0.47,0.12,0.12,0.05,0.13,0.11
120,181,855.0,0.43,0.19,0.19,0.0,0.11,0.08
121,182,802.0,0.39,0.1,0.31,0.05,0.08,0.07
122,183,799.0,0.47,0.13,0.13,0.05,0.12,0.1
123,184,857.0,0.43,0.2,0.22,0.0,0.08,0.07
124,185,855.0,0.47,0.14,0.19,0.05,0.1,0.05
125,186,816.0,0.43,0.2,0.19,0.0,0.09,0.09
126,187,811.0,0.46,0.14,0.23,0.05,0.07,0.05
127,188,790.0,0.44,0.14,0.22,0.05,0.09,0.06
128,189,855.0,0.43,0.19,0.24,0.0,0.08,0.06
129,190,856.0,0.43,0.18,0.24,0.0,0.1,0.05
130,191,859.0,0.47,0.14,0.2,0.05,0.09,0.05
131,192,875.0,0.43,0.24,0.22,0.0,0.05,0.06
132,193,868.0,0.43,0.24,0.23,0.0,0.05,0.05
133,194,843.0,0.47,0.12,0.2,0.05,0.11,0.05
134,195,794.0,0.43,0.15,0.17,0.05,0.14,0.06
135,196,783.0,0.42,0.1,0.3,0.05,0.07,0.06
136,197,797.0,0.47,0.11,0.22,0.05,0.1,0.05
137,198,805.0,0.47,0.13,0.2,0.05,0.1,0.05
138,199,699.0,0.29,0.22,0.34,0.0,0.05,0.1
139,200,749.0,0.47,0.07,0.16,0.09,0.16,0.05
140,201,828.0,0.43,0.14,0.21,0.05,0.12,0.05
141,202,849.0,0.47,0.18,0.15,0.05,0.1,0.05
142,203,883.0,0.47,0.2,0.18,0.05,0.05,0.05
143,204,864.0,0.43,0.18,0.2,0.0,0.12,0.07
144,205,841.0,0.47,0.17,0.16,0.05,0.1,0.05
145,206,882.0,0.43,0.22,0.22,0.0,0.08,0.05
146,207,883.0,0.43,0.22,0.23,0.0,0.07,0.05
147,208,828.0,0.43,0.2,0.21,0.0,0.09,0.07
148,209,848.0,0.43,0.22,0.25,0.0,0.05,0.05
149,210,878.0,0.47,0.19,0.19,0.05,0.05,0.05
150,211,782.0,0.43,0.29,0.18,0.0,0.05,0.05
151,212,865.0,0.43,0.25,0.22,0.0,0.05,0.05
152,213,851.5,0.445,0.22,0.195,0.025,0.065,0.05
153,214,117.0,0.07,0.233,0.233,0.0,0.233,0.233
154,215,228.0,0.13,0.217,0.217,0.0,0.217,0.217
155,243,135.3,0.025,0.25,0.225,0.0,0.25,0.25
156,244,147.2,0.05,0.25,0.2,0.0,0.25,0.25
157,245,175.3,0.075,0.25,0.175,0.0,0.25,0.25
158,246,190.4,0.1,0.25,0.15,0.0,0.25,0.25
159,247,210.6,0.125,0.25,0.125,0.0,0.25,0.25
160,248,250.3,0.15,0.25,0.1,0.0,0.25,0.25
161,249,314.1,0.175,0.25,0.075,0.0,0.25,0.25
162,250,386.5,0.2,0.25,0.05,0.0,0.25,0.25
163,251,486.3,0.225,0.25,0.025,0.0,0.25,0.25
