Repository: Mat-Design-Yu/Auto-APE

# Auto-APE
An Unbiased Automated Recommendation Framework for Machine Learning in Materials Science

The main part of the code includes the Auto-APE framework and the PySR feature generation module, and the specific applicable methods are referred to the published literature.
Abstract
Machine learning is attracting rising interest in the field of materials science. However, the algorithm-selection criteria are not clear, manual parameter adjustment introduces human bias, and single metric cannot evaluate various models well. To tackle these challenges, this paper introduces an Auto-APE framework that integrates various regression algorithms, automated tuning methods, and comprehensive evaluation metrics to recommend the optimal model. Based on this framework, the leave-one-out elimination and addition methods are integrated for data screening. Additional features are generated via symbolic regression to enhance the relationship between features and properties. Finally, this workflow is applied to the hardness prediction of Al-Co-Cr-Cu-Fe-Ni high entropy alloys. The RSME of the best model is reduced by 32% after data screening and an additional 7% after features addition. This Auto-APE framework can provide unbiased modeling and evaluating strategy to accelerate the application of machine learning in material design.

Key words: Machine learning, Data augmentation, Feature engineering, Symbolic regression, High-entropy alloys

Highlights：
	An Auto-APE framework is used to unbiasedly recommend models
	Optimize datasets with leave-one-out elimination and addition
	symbolic regression features bridge component-hardness relationships

File: Data addition/1 addition/Eliminate data summarization - Shuffle 01.csv
,Hardness,Al,Co,Cr,Cu,Fe,Ni,
39,418,0.182,0.182,0.182,0.182,0.091,0.182,0.042356271
267,245.8,0.13,0.217,0.217,0.217,0.217,0.217,0.961961563
19,694,0.429,0.071,0.143,0.071,0.143,0.143,0.716175426
25,110,0.059,0.235,0.235,0,0.235,0.235,0.076412386
268,169,0.048,0.238,0.238,0.238,0.238,0.238,0.284743061
85,768,0.4,0.133,0.067,0.133,0.2,0.067,0.868278361
42,639,0.222,0.222,0.222,0.111,0.222,0,0.662628185
81,644,0.428571429,0.142857143,0.142857143,0.142857143,0.142857143,0,0.172910959
46,617,0.167,0.167,0.333,0,0.167,0.167,0.606519155
242,644,0.429,0.143,0.143,0.143,0.143,0,0.355005685
31,150,0,0.1,0.225,0.225,0.225,0.225,0.151585582
265,109,0,0.143,0.143,0,0.571,0.143,0.516706383
183,799,0.47,0.13,0.13,0.05,0.12,0.1,0.609862882
175,699,0.34,0.17,0.34,0,0.05,0.1,0.304491546
21,510,0.167,0.167,0.167,0,0.333,0.167,0.460561696
272,510,0.273,0.182,0.182,0,0.182,0.182,0.261066005
123,624,0.175,0.075,0.25,0,0.25,0.25,0.641928383
186,816,0.43,0.2,0.19,0,0.09,0.09,0.794775586
263,165.03,0.05,0.225,0.25,0.225,0,0.25,0.519553747
222,279.6,0.143,0.143,0,0.143,0.143,0.429,0.755477213
225,840,0.46,0.21,0.18,0.05,0.05,0.05,0.894139227
223,305.4,0.18,0.3,0.1,0,0.1,0.32,0.573408058
88,469,0.12,0,0.31,0.21,0.05,0.31,0.928562389
76,602,0.25,0.167,0.167,0.083,0.167,0.167,0.804207654
22,172,0,0.167,0.333,0.167,0.167,0.167,0.586657957
29,512,0.333333333,0.166666667,0.166666667,0,0.166666667,0.166666667,0.388778844
220,323.8,0.182,0.182,0,0.182,0.182,0.273,0.369381554
260,578.26,0.196,0.196,0.196,0.196,0.196,0.196,0.749764865
84,158,0,0.167,0.167,0.167,0.167,0.333,0.584416045
48,438,0.238,0.238,0.05,0,0.238,0.238,0.126149058
221,299.2,0.167,0.167,0,0.167,0.167,0.333,0.020628941
241,657,0.412,0.147,0.147,0.147,0.147,0,0.091633622
180,811,0.47,0.12,0.12,0.05,0.13,0.11,0.235739161
181,855,0.43,0.19,0.19,0,0.11,0.08,0.445992933
43,615,0.238,0.238,0.238,0,0.238,0.05,0.436003806
33,476,0.245283019,0.188679245,0.188679245,0.188679245,0.188679245,0,0.612839833
218,430.9,0.222,0.222,0,0.222,0.222,0.111,0.91390403
136,654,0.28,0.08,0.25,0.08,0.19,0.12,0.759718914
24,158,0,0.225,0.1,0.225,0.225,0.225,0.346448333
228,162,0.138,0,0.192,0.192,0.192,0.385,0.047753364
177,604,0.38,0.11,0.06,0.09,0.31,0.05,0.743180416
216,458,0.167,0.167,0.167,0.167,0.167,0.167,0.45177996
75,619,0.28,0.1,0.25,0.15,0.22,0,0.637155003
227,110,0.159,0.235,0.235,0,0.235,0.235,0.644681876
86,514,0.154,0.154,0.154,0.077,0.308,0.154,0.535973585
126,576,0.306,0,0.139,0.139,0.139,0.278,0.736505611
34,536,0.2,0.2,0,0.2,0.2,0.2,0.677083611
124,591,0.429,0.143,0.071,0.071,0.071,0.214,0.730309864
184,857,0.43,0.2,0.22,0,0.08,0.07,0.146723703
173,280,0.08,0.17,0.17,0.08,0.17,0.33,0.103163443
130,775,0.4,0.2,0.2,0,0.2,0,0.818530852
170,607,0.154,0.154,0.308,0.077,0.154,0.154,0.055926227
172,651,0.333,0,0.167,0.167,0.167,0.167,0.636052016
259,560.11,0.17,0.189,0.189,0.075,0.189,0.189,0.907604486
72,510,0.213,0.213,0.15,0,0.213,0.213,0.159961713
253,240.7,0.095,0.19,0.19,0.143,0.19,0.19,0.340561736
83,143,0,0,0.25,0.25,0.25,0.25,0.681589737
271,396,0.167,0.167,0.167,0.167,0.167,0.333,0.349118806
270,193,0.133,0.333,0,0.2,0,0.333,0.20465705
23,603,0.315,0.137,0.137,0.137,0.137,0.137,0.780111728
226,183,0.157,0.189,0.189,0.189,0.189,0.189,0.450923493
240,624,0.385,0.154,0.154,0.154,0.154,0,0.689806616
185,855,0.47,0.14,0.19,0.05,0.1,0.05,0.75627634
171,551,0.2,0.1,0.2,0.1,0.2,0.2,0.107153611
266,115,0,0.167,0.167,0,0.5,0.167,0.504595553
45,479,0.231,0.192,0.192,0,0.192,0.192,0.7789664
38,382,0.167,0.208,0.208,0,0.208,0.208,0.146553618
219,420,0.208,0.208,0,0.208,0.208,0.167,0.96569859
71,180,0.069767442,0.23255814,0.23255814,0.23255814,0.23255814,0,0.847476597
229,170,0.157,0,0.189,0.189,0.189,0.377,0.639382532
137,127,0.091,0.227,0.227,0,0.227,0.227,0.80984204
254,240.78,0.1,0.2,0.2,0.1,0.2,0.2,0.323641052
134,527,0.184,0.204,0.204,0,0.204,0.204,0.05384594
125,172,0,0.225,0.225,0.225,0.1,0.225,0.315135326
70,249,0.167,0.333,0,0.167,0.167,0.167,0.433296578
35,532,0.167,0.333,0.167,0,0.167,0.167,0.636720808
176,728,0.47,0.14,0.15,0.05,0.13,0.06,0.123701994
47,388,0.158,0.211,0.211,0,0.211,0.211,0.731931145
91,695,0.385,0.154,0.154,0,0.154,0.154,0.906891155
128,701,0.429,0.214,0.071,0.071,0.071,0.143,0.239751801
256,341.09,0.143,0.19,0.19,0.095,0.19,0.19,0.90563118
262,637.2,0.238,0.238,0.238,0,0.048,0.238,0.550786164
133,510,0.272727273,0.181818182,0.181818182,0.181818182,0.181818182,0,0.717962601
18,609,0.308,0.154,0.154,0.077,0.154,0.154,0.727432383
87,229,0.111,0,0.222,0,0.222,0.444,0.985803048
28,735,0.375,0.125,0.125,0.125,0.125,0.125,0.73500487
41,149,0.07,0,0.233,0,0.233,0.465,0.135260271
269,516.6,0.259,0.185,0.185,0,0.185,0.185,0.010089214
257,375.23,0.15,0.2,0.2,0.05,0.2,0.2,0.306196099
16,534,0.222,0,0.222,0.111,0.222,0.222,0.005106662
231,134,0,0.25,0.25,0.25,0.25,0,0.500116031
238,567,0.333,0.167,0.167,0.167,0.167,0,0.252104227
15,531,0.238,0.048,0,0.238,0.238,0.238,0.923137165
234,271,0.167,0.208,0.208,0.208,0.208,0,0.385176267
230,304,0.163,0,0.313,0,0.469,0.156,0.703328733
131,517,0.272727273,0.181818182,0.181818182,0,0.181818182,0.181818182,0.416701609
49,207,0.091,0.182,0.182,0.182,0.182,0.182,0.959540182
235,476,0.245,0.189,0.189,0.189,0.189,0,0.725322995
89,712,0.25,0.25,0.25,0,0,0.25,0.898754944
232,180,0.07,0.233,0.233,0.233,0.233,0,0.094298136
236,510,0.273,0.182,0.182,0.182,0.182,0,0.870856424
132,521,0.194,0,0.161,0.161,0.161,0.323,0.590693253
237,557,0.31,0.172,0.172,0.172,0.172,0,0.204563765
182,802,0.39,0.1,0.31,0.05,0.08,0.07,0.536019041
261,375,0.167,0.167,0.167,0.333,0.167,0.167,0.705413685
169,586,0.2,0.2,0.2,0.1,0.1,0.2,0.519305593
138,207,0.111111111,0.222222222,0.222222222,0.222222222,0.222222222,0,0.100490319
82,380,0.2,0.267,0,0,0.267,0.267,0.381846075
78,118,0.024,0.244,0.244,0,0.244,0.244,0.247219741
217,581.7,0.333,0.167,0.167,0,0.167,0.167,0.431551153
239,603,0.365,0.159,0.159,0.159,0.159,0,0.394304257
77,295,0.154,0.308,0.154,0.077,0.154,0.154,0.749256304
255,312.54,0.135,0.192,0.192,0.096,0.192,0.192,0.859918606
258,403.25,0.152,0.19,0.19,0.086,0.19,0.19,0.457181002
264,124,0,0.2,0.2,0,0.4,0.2,0.103177799
233,207,0.111,0.222,0.222,0.222,0.222,0,0.440639193
69,510,0.231,0.154,0.154,0.154,0.154,0.154,0.768447949
40,576,0.286,0.143,0.143,0.143,0.143,0.143,0.823615009
17,482,0.31,0.172,0.172,0,0.172,0.172,0.062689853
79,209,0.111111111,0.222222222,0.222222222,0,0.222222222,0.222222222,0.156668128
44,175,0,0.333,0.167,0.167,0.167,0.167,0.955461365
80,483,0.12,0,0.31,0.2,0.05,0.32,0.500796766
73,367,0.182,0.182,0.091,0.182,0.182,0.182,0.648600699
129,304,0.063,0,0.313,0,0.469,0.156,0.219029603
74,487,0.238,0.19,0.19,0,0.19,0.19,0.989840177
36,537,0.167,0.167,0.167,0.083,0.25,0.167,0.779402395
90,382,0.111,0,0.222,0.222,0.222,0.222,0.979126097
26,584,0.222,0.222,0,0.111,0.222,0.222,0.731125553
252,340,0.206,0.159,0.159,0,0.159,0.317,0.445101158
178,790,0.36,0.1,0.31,0.06,0.09,0.08,0.377564566
135,271,0.166666667,0.208333333,0.208333333,0.208333333,0.208333333,0,0.440684676
224,863,0.43,0.23,0.21,0,0.08,0.05,0.25100376
174,720,0.429,0.143,0.143,0.071,0.071,0.143,0.920884811
30,162,0.038,0,0.192,0.192,0.192,0.385,0.939918702
32,183,0,0.25,0.25,0.25,0,0.25,0.337827157
27,366,0.182,0.273,0,0.182,0.182,0.182,0.378600941
37,539,0.225,0.1,0.225,0,0.225,0.225,0.76866934
179,806,0.43,0.17,0.15,0,0.14,0.11,0.643940735
127,205,0.143,0.286,0,0,0.286,0.286,0.368850817
20,503,0.182,0.182,0.182,0,0.182,0.273,0.181475358
