Repository: Mat-Design-Yu/Auto-APE

# Auto-APE
An Unbiased Automated Recommendation Framework for Machine Learning in Materials Science

The main part of the code includes the Auto-APE framework and the PySR feature generation module, and the specific applicable methods are referred to the published literature.
Abstract
Machine learning is attracting rising interest in the field of materials science. However, the algorithm-selection criteria are not clear, manual parameter adjustment introduces human bias, and single metric cannot evaluate various models well. To tackle these challenges, this paper introduces an Auto-APE framework that integrates various regression algorithms, automated tuning methods, and comprehensive evaluation metrics to recommend the optimal model. Based on this framework, the leave-one-out elimination and addition methods are integrated for data screening. Additional features are generated via symbolic regression to enhance the relationship between features and properties. Finally, this workflow is applied to the hardness prediction of Al-Co-Cr-Cu-Fe-Ni high entropy alloys. The RSME of the best model is reduced by 32% after data screening and an additional 7% after features addition. This Auto-APE framework can provide unbiased modeling and evaluating strategy to accelerate the application of machine learning in material design.

Key words: Machine learning, Data augmentation, Feature engineering, Symbolic regression, High-entropy alloys

Highlights：
	An Auto-APE framework is used to unbiasedly recommend models
	Optimize datasets with leave-one-out elimination and addition
	symbolic regression features bridge component-hardness relationships

File: Data elimination/10 elimination/results/Select04/Select04.csv
,Unnamed: 0,Hardness,Al,Co,Cr,Cu,Fe,Ni
0,0,486.0,0.208,0.0,0.208,0.208,0.208,0.167
1,1,469.0,0.11,0.0,0.28,0.27,0.06,0.28
2,2,358.0,0.167,0.167,0.167,0.083,0.167,0.25
3,3,477.0,0.11,0.0,0.28,0.29,0.07,0.25
4,4,140.0,0.0,0.267,0.267,0.0,0.267,0.2
5,5,567.0,0.333333333,0.166666667,0.166666667,0.166666667,0.166666667,0.0
6,6,167.0,0.0,0.213,0.213,0.213,0.213,0.15
7,7,494.0,0.217,0.0,0.217,0.217,0.217,0.13
8,8,550.0,0.238,0.05,0.238,0.0,0.238,0.238
9,9,273.0,0.138,0.172,0.172,0.172,0.172,0.172
10,10,538.0,0.179,0.205,0.205,0.0,0.205,0.205
11,11,182.0,0.0,0.238,0.238,0.238,0.05,0.238
12,12,265.0,0.154,0.154,0.154,0.0,0.154,0.385
13,13,423.0,0.182,0.182,0.182,0.182,0.182,0.091
14,14,557.0,0.310344828,0.172413793,0.172413793,0.172413793,0.172413793,0.0
15,50,580.0,0.23,0.15,0.23,0.08,0.15,0.16
16,51,135.0,0.077,0.308,0.0,0.0,0.308,0.308
17,52,624.0,0.384615385,0.153846154,0.153846154,0.153846154,0.153846154,0.0
18,53,441.0,0.1,0.0,0.35,0.24,0.05,0.26
19,54,139.0,0.0,0.25,0.25,0.0,0.25,0.25
20,55,408.0,0.192,0.0,0.192,0.192,0.192,0.231
21,56,629.0,0.28,0.1,0.27,0.1,0.05,0.2
22,57,290.0,0.123,0.0,0.175,0.175,0.175,0.351
23,58,657.0,0.411764706,0.147058824,0.147058824,0.147058824,0.147058824,0.0
24,59,601.0,0.167,0.167,0.25,0.083,0.167,0.167
25,60,392.0,0.167,0.0,0.167,0.167,0.167,0.333
26,61,315.0,0.138,0.0,0.172,0.172,0.172,0.345
27,62,371.0,0.167,0.0,0.556,0.0,0.0,0.278
28,63,604.0,0.2,0.2,0.2,0.1,0.2,0.1
29,64,454.0,0.1,0.0,0.35,0.26,0.05,0.24
30,65,550.0,0.242,0.0,0.152,0.152,0.152,0.303
31,66,171.0,0.0,0.213,0.213,0.213,0.15,0.213
32,67,720.0,0.25,0.25,0.25,0.0,0.25,0.0
33,102,546.0,0.2,0.2,0.1,0.1,0.2,0.2
34,103,170.0,0.0,0.225,0.225,0.225,0.225,0.1
35,104,516.0,0.2,0.2,0.2,0.0,0.2,0.2
36,105,764.0,0.43,0.06,0.33,0.06,0.06,0.06
37,106,153.0,0.0,0.238,0.05,0.238,0.238,0.238
38,107,338.0,0.149,0.213,0.213,0.0,0.213,0.213
39,108,131.0,0.086,0.229,0.229,0.0,0.229,0.229
40,109,740.0,0.429,0.143,0.143,0.0,0.143,0.143
41,110,472.0,0.1,0.0,0.35,0.25,0.05,0.25
42,111,172.0,0.0,0.222222222,0.222222222,0.111111111,0.222222222,0.222222222
43,112,170.0,0.057,0.0,0.189,0.189,0.189,0.377
44,113,545.0,0.222,0.111,0.0,0.222,0.222,0.222
45,114,415.0,0.2,0.2,0.2,0.2,0.0,0.2
46,115,475.0,0.206,0.159,0.159,0.159,0.159,0.159
47,116,242.0,0.143,0.143,0.143,0.0,0.143,0.429
48,117,451.0,0.167,0.25,0.167,0.083,0.167,0.167
49,118,475.0,0.05,0.317,0.317,0.0,0.317,0.0
50,119,370.0,0.185,0.0,0.185,0.185,0.185,0.259
51,120,702.0,0.462,0.154,0.077,0.077,0.154,0.077
52,121,168.0,0.053,0.211,0.211,0.0,0.263,0.263
53,122,166.0,0.143,0.429,0.0,0.143,0.143,0.143
54,139,459.0,0.13,0.0,0.28,0.22,0.06,0.31
55,140,546.0,0.231,0.0,0.154,0.154,0.154,0.308
56,141,558.0,0.265,0.147,0.147,0.147,0.147,0.147
57,142,593.0,0.333,0.0,0.133,0.133,0.133,0.267
58,143,125.0,0.0,0.2,0.2,0.0,0.2,0.4
59,144,695.0,0.2,0.267,0.267,0.0,0.267,0.0
60,145,473.0,0.182,0.091,0.182,0.182,0.182,0.182
61,146,278.0,0.107,0.0,0.179,0.179,0.179,0.357
62,147,155.0,0.0,0.2,0.2,0.2,0.2,0.2
63,148,161.0,0.0,0.213,0.15,0.213,0.213,0.213
64,149,495.0,0.11,0.0,0.29,0.29,0.05,0.26
65,150,430.0,0.25,0.25,0.0,0.0,0.25,0.25
66,151,573.0,0.273,0.0,0.182,0.182,0.182,0.182
67,165,655.0,0.15,0.283,0.283,0.0,0.283,0.0
68,166,238.0,0.091,0.0,0.182,0.182,0.182,0.364
69,167,339.0,0.153,0.0,0.169,0.169,0.169,0.339
70,168,567.0,0.286,0.0,0.143,0.143,0.143,0.286
71,187,811.0,0.46,0.14,0.23,0.05,0.07,0.05
72,188,790.0,0.44,0.14,0.22,0.05,0.09,0.06
73,201,828.0,0.43,0.14,0.21,0.05,0.12,0.05
74,202,849.0,0.47,0.18,0.15,0.05,0.1,0.05
75,203,883.0,0.47,0.2,0.18,0.05,0.05,0.05
76,204,864.0,0.43,0.18,0.2,0.0,0.12,0.07
77,205,841.0,0.47,0.17,0.16,0.05,0.1,0.05
78,206,882.0,0.43,0.22,0.22,0.0,0.08,0.05
79,207,883.0,0.43,0.22,0.23,0.0,0.07,0.05
80,208,828.0,0.43,0.2,0.21,0.0,0.09,0.07
81,209,848.0,0.43,0.22,0.25,0.0,0.05,0.05
82,210,878.0,0.47,0.19,0.19,0.05,0.05,0.05
83,211,782.0,0.43,0.29,0.18,0.0,0.05,0.05
84,212,865.0,0.43,0.25,0.22,0.0,0.05,0.05
85,213,851.5,0.445,0.22,0.195,0.025,0.065,0.05
86,214,117.0,0.07,0.233,0.233,0.0,0.233,0.233
87,215,228.0,0.13,0.217,0.217,0.0,0.217,0.217
88,243,135.3,0.025,0.25,0.225,0.0,0.25,0.25
89,244,147.2,0.05,0.25,0.2,0.0,0.25,0.25
90,245,175.3,0.075,0.25,0.175,0.0,0.25,0.25
91,246,190.4,0.1,0.25,0.15,0.0,0.25,0.25
92,247,210.6,0.125,0.25,0.125,0.0,0.25,0.25
93,248,250.3,0.15,0.25,0.1,0.0,0.25,0.25
94,249,314.1,0.175,0.25,0.075,0.0,0.25,0.25
95,250,386.5,0.2,0.25,0.05,0.0,0.25,0.25
96,251,486.3,0.225,0.25,0.025,0.0,0.25,0.25
