Repository: Mat-Design-Yu/Auto-APE

# Auto-APE
An Unbiased Automated Recommendation Framework for Machine Learning in Materials Science

The main part of the code includes the Auto-APE framework and the PySR feature generation module, and the specific applicable methods are referred to the published literature.
Abstract
Machine learning is attracting rising interest in the field of materials science. However, the algorithm-selection criteria are not clear, manual parameter adjustment introduces human bias, and single metric cannot evaluate various models well. To tackle these challenges, this paper introduces an Auto-APE framework that integrates various regression algorithms, automated tuning methods, and comprehensive evaluation metrics to recommend the optimal model. Based on this framework, the leave-one-out elimination and addition methods are integrated for data screening. Additional features are generated via symbolic regression to enhance the relationship between features and properties. Finally, this workflow is applied to the hardness prediction of Al-Co-Cr-Cu-Fe-Ni high entropy alloys. The RSME of the best model is reduced by 32% after data screening and an additional 7% after features addition. This Auto-APE framework can provide unbiased modeling and evaluating strategy to accelerate the application of machine learning in material design.

Key words: Machine learning, Data augmentation, Feature engineering, Symbolic regression, High-entropy alloys

Highlights：
	An Auto-APE framework is used to unbiasedly recommend models
	Optimize datasets with leave-one-out elimination and addition
	symbolic regression features bridge component-hardness relationships

File: Data elimination/6 elimination/results/Select01-rand/round6-Select01.csv
,Unnamed: 0,Hardness,Al,Co,Cr,Cu,Fe,Ni
0,166,238.0,0.091,0.0,0.182,0.182,0.182,0.364
1,203,883.0,0.47,0.2,0.18,0.05,0.05,0.05
2,125,172.0,0.0,0.225,0.225,0.225,0.1,0.225
3,119,370.0,0.185,0.0,0.185,0.185,0.185,0.259
4,45,479.0,0.231,0.192,0.192,0.0,0.192,0.192
5,137,127.0,0.091,0.227,0.227,0.0,0.227,0.227
6,248,250.3,0.15,0.25,0.1,0.0,0.25,0.25
7,118,475.0,0.05,0.317,0.317,0.0,0.317,0.0
8,250,386.5,0.2,0.25,0.05,0.0,0.25,0.25
9,98,200.0,0.074,0.0,0.185,0.185,0.185,0.37
10,244,147.2,0.05,0.25,0.2,0.0,0.25,0.25
11,189,855.0,0.43,0.19,0.24,0.0,0.08,0.06
12,67,720.0,0.25,0.25,0.25,0.0,0.25,0.0
13,41,149.0,0.07,0.0,0.233,0.0,0.233,0.465
14,96,157.0,0.0,0.167,0.167,0.167,0.333,0.167
15,187,811.0,0.46,0.14,0.23,0.05,0.07,0.05
16,111,172.0,0.0,0.222222222,0.222222222,0.111111111,0.222222222,0.222222222
17,214,117.0,0.07,0.233,0.233,0.0,0.233,0.233
18,157,225.0,0.125,0.125,0.125,0.0,0.125,0.5
19,143,125.0,0.0,0.2,0.2,0.0,0.2,0.4
20,56,629.0,0.28,0.1,0.27,0.1,0.05,0.2
21,128,701.0,0.429,0.214,0.071,0.071,0.071,0.143
22,198,805.0,0.47,0.13,0.2,0.05,0.1,0.05
23,201,828.0,0.43,0.14,0.21,0.05,0.12,0.05
24,42,639.0,0.222,0.222,0.222,0.111,0.222,0.0
25,140,546.0,0.231,0.0,0.154,0.154,0.154,0.308
26,109,740.0,0.429,0.143,0.143,0.0,0.143,0.143
27,153,544.0,0.265,0.0,0.147,0.147,0.147,0.294
28,194,843.0,0.47,0.12,0.2,0.05,0.11,0.05
29,162,170.0,0.0,0.283,0.283,0.0,0.283,0.15
30,134,527.0,0.184,0.204,0.204,0.0,0.204,0.204
31,249,314.1,0.175,0.25,0.075,0.0,0.25,0.25
32,97,450.0,0.118,0.0,0.294,0.0,0.441,0.147
33,59,601.0,0.167,0.167,0.25,0.083,0.167,0.167
34,245,175.3,0.075,0.25,0.175,0.0,0.25,0.25
35,112,170.0,0.057,0.0,0.189,0.189,0.189,0.377
36,129,304.0,0.063,0.0,0.313,0.0,0.469,0.156
37,123,624.0,0.175,0.075,0.25,0.0,0.25,0.25
38,17,482.0,0.31,0.172,0.172,0.0,0.172,0.172
39,102,546.0,0.2,0.2,0.1,0.1,0.2,0.2
40,213,851.5,0.445,0.22,0.195,0.025,0.065,0.05
41,107,338.0,0.149,0.213,0.213,0.0,0.213,0.213
42,130,775.0,0.4,0.2,0.2,0.0,0.2,0.0
43,133,510.0,0.272727273,0.181818182,0.181818182,0.181818182,0.181818182,0.0
44,135,271.0,0.166666667,0.208333333,0.208333333,0.208333333,0.208333333,0.0
45,150,430.0,0.25,0.25,0.0,0.0,0.25,0.25
46,99,310.0,0.154,0.154,0.154,0.077,0.154,0.308
47,92,620.0,0.1,0.3,0.3,0.0,0.3,0.0
48,115,475.0,0.206,0.159,0.159,0.159,0.159,0.159
49,204,864.0,0.43,0.18,0.2,0.0,0.12,0.07
50,104,516.0,0.2,0.2,0.2,0.0,0.2,0.2
51,212,865.0,0.43,0.25,0.22,0.0,0.05,0.05
52,145,473.0,0.182,0.091,0.182,0.182,0.182,0.182
53,251,486.3,0.225,0.25,0.025,0.0,0.25,0.25
54,148,161.0,0.0,0.213,0.15,0.213,0.213,0.213
55,62,371.0,0.167,0.0,0.556,0.0,0.0,0.278
56,164,558.0,0.213,0.213,0.213,0.0,0.15,0.213
57,113,545.0,0.222,0.111,0.0,0.222,0.222,0.222
58,136,654.0,0.28,0.08,0.25,0.08,0.19,0.12
59,43,615.0,0.238,0.238,0.238,0.0,0.238,0.05
60,51,135.0,0.077,0.308,0.0,0.0,0.308,0.308
61,202,849.0,0.47,0.18,0.15,0.05,0.1,0.05
62,208,828.0,0.43,0.2,0.21,0.0,0.09,0.07
63,120,702.0,0.462,0.154,0.077,0.077,0.154,0.077
64,151,573.0,0.273,0.0,0.182,0.182,0.182,0.182
65,199,699.0,0.29,0.22,0.34,0.0,0.05,0.1
66,154,146.0,0.0,0.05,0.238,0.238,0.238,0.238
67,196,783.0,0.42,0.1,0.3,0.05,0.07,0.06
68,114,415.0,0.2,0.2,0.2,0.2,0.0,0.2
69,108,131.0,0.086,0.229,0.229,0.0,0.229,0.229
70,147,155.0,0.0,0.2,0.2,0.2,0.2,0.2
71,68,479.0,0.2,0.0,0.2,0.2,0.2,0.2
72,193,868.0,0.43,0.24,0.23,0.0,0.05,0.05
73,64,454.0,0.1,0.0,0.35,0.26,0.05,0.24
74,141,558.0,0.265,0.147,0.147,0.147,0.147,0.147
75,191,859.0,0.47,0.14,0.2,0.05,0.09,0.05
76,54,139.0,0.0,0.25,0.25,0.0,0.25,0.25
77,65,550.0,0.242,0.0,0.152,0.152,0.152,0.303
78,18,609.0,0.308,0.154,0.154,0.077,0.154,0.154
79,200,749.0,0.47,0.07,0.16,0.09,0.16,0.05
80,195,794.0,0.43,0.15,0.17,0.05,0.14,0.06
81,101,555.0,0.213,0.213,0.213,0.0,0.213,0.15
82,211,782.0,0.43,0.29,0.18,0.0,0.05,0.05
83,94,548.0,0.225,0.225,0.225,0.0,0.225,0.1
84,48,438.0,0.238,0.238,0.05,0.0,0.238,0.238
85,16,534.0,0.222,0.0,0.222,0.111,0.222,0.222
86,146,278.0,0.107,0.0,0.179,0.179,0.179,0.357
87,52,624.0,0.384615385,0.153846154,0.153846154,0.153846154,0.153846154,0.0
88,165,655.0,0.15,0.283,0.283,0.0,0.283,0.0
89,215,228.0,0.13,0.217,0.217,0.0,0.217,0.217
90,155,476.0,0.225,0.225,0.1,0.0,0.225,0.225
91,122,166.0,0.143,0.429,0.0,0.143,0.143,0.143
92,95,655.0,0.359,0.128,0.128,0.128,0.128,0.128
93,93,125.0,0.0,0.333333,0.0,0.0,0.333333333,0.333333333
94,63,604.0,0.2,0.2,0.2,0.1,0.2,0.1
95,47,388.0,0.158,0.211,0.211,0.0,0.211,0.211
96,100,625.0,0.333,0.133,0.133,0.133,0.133,0.133
97,152,587.0,0.225,0.225,0.225,0.0,0.1,0.225
98,192,875.0,0.43,0.24,0.22,0.0,0.05,0.06
99,50,580.0,0.23,0.15,0.23,0.08,0.15,0.16
100,167,339.0,0.153,0.0,0.169,0.169,0.169,0.339
101,116,242.0,0.143,0.143,0.143,0.0,0.143,0.429
102,205,841.0,0.47,0.17,0.16,0.05,0.1,0.05
103,144,695.0,0.2,0.267,0.267,0.0,0.267,0.0
104,132,521.0,0.194,0.0,0.161,0.161,0.161,0.323
105,55,408.0,0.192,0.0,0.192,0.192,0.192,0.231
106,243,135.3,0.025,0.25,0.225,0.0,0.25,0.25
107,161,335.0,0.167,0.167,0.167,0.0,0.167,0.333
108,246,190.4,0.1,0.25,0.15,0.0,0.25,0.25
109,66,171.0,0.0,0.213,0.213,0.213,0.15,0.213
110,49,207.0,0.091,0.182,0.182,0.182,0.182,0.182
111,188,790.0,0.44,0.14,0.22,0.05,0.09,0.06
112,142,593.0,0.333,0.0,0.133,0.133,0.133,0.267
113,105,764.0,0.43,0.06,0.33,0.06,0.06,0.06
114,124,591.0,0.429,0.143,0.071,0.071,0.071,0.214
115,126,576.0,0.306,0.0,0.139,0.139,0.139,0.278
116,156,185.0,0.057,0.189,0.189,0.189,0.189,0.189
117,19,694.0,0.429,0.071,0.143,0.071,0.143,0.143
118,106,153.0,0.0,0.238,0.05,0.238,0.238,0.238
119,117,451.0,0.167,0.25,0.167,0.083,0.167,0.167
120,207,883.0,0.43,0.22,0.23,0.0,0.07,0.05
121,110,472.0,0.1,0.0,0.35,0.25,0.05,0.25
122,159,154.0,0.0,0.25,0.0,0.25,0.25,0.25
123,149,495.0,0.11,0.0,0.29,0.29,0.05,0.26
124,209,848.0,0.43,0.22,0.25,0.0,0.05,0.05
125,197,797.0,0.47,0.11,0.22,0.05,0.1,0.05
126,160,158.0,0.0,0.15,0.213,0.213,0.213,0.213
127,247,210.6,0.125,0.25,0.125,0.0,0.25,0.25
128,138,207.0,0.111111111,0.222222222,0.222222222,0.222222222,0.222222222,0.0
129,46,617.0,0.167,0.167,0.333,0.0,0.167,0.167
130,57,290.0,0.123,0.0,0.175,0.175,0.175,0.351
131,44,175.0,0.0,0.333,0.167,0.167,0.167,0.167
132,206,882.0,0.43,0.22,0.22,0.0,0.08,0.05
133,139,459.0,0.13,0.0,0.28,0.22,0.06,0.31
134,131,517.0,0.272727273,0.181818182,0.181818182,0.0,0.181818182,0.181818182
135,190,856.0,0.43,0.18,0.24,0.0,0.1,0.05
136,163,665.0,0.238,0.238,0.238,0.0,0.05,0.238
137,121,168.0,0.053,0.211,0.211,0.0,0.263,0.263
138,103,170.0,0.0,0.225,0.225,0.225,0.225,0.1
139,53,441.0,0.1,0.0,0.35,0.24,0.05,0.26
140,210,878.0,0.47,0.19,0.19,0.05,0.05,0.05
141,127,205.0,0.143,0.286,0.0,0.0,0.286,0.286
142,168,567.0,0.286,0.0,0.143,0.143,0.143,0.286
143,58,657.0,0.411764706,0.147058824,0.147058824,0.147058824,0.147058824,0.0
144,158,407.0,0.2,0.2,0.2,0.2,0.2,0.0
145,40,576.0,0.286,0.143,0.143,0.143,0.143,0.143
146,60,392.0,0.167,0.0,0.167,0.167,0.167,0.333
147,61,315.0,0.138,0.0,0.172,0.172,0.172,0.345
