Repository: Mat-Design-Yu/Auto-APE

# Auto-APE
An Unbiased Automated Recommendation Framework for Machine Learning in Materials Science

The main part of the code includes the Auto-APE framework and the PySR feature generation module, and the specific applicable methods are referred to the published literature.
Abstract
Machine learning is attracting rising interest in the field of materials science. However, the algorithm-selection criteria are not clear, manual parameter adjustment introduces human bias, and single metric cannot evaluate various models well. To tackle these challenges, this paper introduces an Auto-APE framework that integrates various regression algorithms, automated tuning methods, and comprehensive evaluation metrics to recommend the optimal model. Based on this framework, the leave-one-out elimination and addition methods are integrated for data screening. Additional features are generated via symbolic regression to enhance the relationship between features and properties. Finally, this workflow is applied to the hardness prediction of Al-Co-Cr-Cu-Fe-Ni high entropy alloys. The RSME of the best model is reduced by 32% after data screening and an additional 7% after features addition. This Auto-APE framework can provide unbiased modeling and evaluating strategy to accelerate the application of machine learning in material design.

Key words: Machine learning, Data augmentation, Feature engineering, Symbolic regression, High-entropy alloys

Highlights：
	An Auto-APE framework is used to unbiasedly recommend models
	Optimize datasets with leave-one-out elimination and addition
	symbolic regression features bridge component-hardness relationships

File: Data screening/6第六次筛选/results/Select06-rand02/Select06-rand02.csv
,Unnamed: 0,Hardness,Al,Co,Cr,Cu,Fe,Ni
0,59,601.0,0.167,0.167,0.25,0.083,0.167,0.167
1,208,828.0,0.43,0.2,0.21,0.0,0.09,0.07
2,40,576.0,0.286,0.143,0.143,0.143,0.143,0.143
3,116,242.0,0.143,0.143,0.143,0.0,0.143,0.429
4,197,797.0,0.47,0.11,0.22,0.05,0.1,0.05
5,122,166.0,0.143,0.429,0.0,0.143,0.143,0.143
6,47,388.0,0.158,0.211,0.211,0.0,0.211,0.211
7,246,190.4,0.1,0.25,0.15,0.0,0.25,0.25
8,3,477.0,0.11,0.0,0.28,0.29,0.07,0.25
9,53,441.0,0.1,0.0,0.35,0.24,0.05,0.26
10,164,558.0,0.213,0.213,0.213,0.0,0.15,0.213
11,62,371.0,0.167,0.0,0.556,0.0,0.0,0.278
12,101,555.0,0.213,0.213,0.213,0.0,0.213,0.15
13,93,125.0,0.0,0.333333,0.0,0.0,0.333333333,0.333333333
14,109,740.0,0.429,0.143,0.143,0.0,0.143,0.143
15,161,335.0,0.167,0.167,0.167,0.0,0.167,0.333
16,18,609.0,0.308,0.154,0.154,0.077,0.154,0.154
17,19,694.0,0.429,0.071,0.143,0.071,0.143,0.143
18,243,135.3,0.025,0.25,0.225,0.0,0.25,0.25
19,192,875.0,0.43,0.24,0.22,0.0,0.05,0.06
20,214,117.0,0.07,0.233,0.233,0.0,0.233,0.233
21,209,848.0,0.43,0.22,0.25,0.0,0.05,0.05
22,95,655.0,0.359,0.128,0.128,0.128,0.128,0.128
23,108,131.0,0.086,0.229,0.229,0.0,0.229,0.229
24,154,146.0,0.0,0.05,0.238,0.238,0.238,0.238
25,67,720.0,0.25,0.25,0.25,0.0,0.25,0.0
26,215,228.0,0.13,0.217,0.217,0.0,0.217,0.217
27,195,794.0,0.43,0.15,0.17,0.05,0.14,0.06
28,155,476.0,0.225,0.225,0.1,0.0,0.225,0.225
29,210,878.0,0.47,0.19,0.19,0.05,0.05,0.05
30,207,883.0,0.43,0.22,0.23,0.0,0.07,0.05
31,48,438.0,0.238,0.238,0.05,0.0,0.238,0.238
32,107,338.0,0.149,0.213,0.213,0.0,0.213,0.213
33,51,135.0,0.077,0.308,0.0,0.0,0.308,0.308
34,147,155.0,0.0,0.2,0.2,0.2,0.2,0.2
35,140,546.0,0.231,0.0,0.154,0.154,0.154,0.308
36,111,172.0,0.0,0.222222222,0.222222222,0.111111111,0.222222222,0.222222222
37,151,573.0,0.273,0.0,0.182,0.182,0.182,0.182
38,163,665.0,0.238,0.238,0.238,0.0,0.05,0.238
39,118,475.0,0.05,0.317,0.317,0.0,0.317,0.0
40,191,859.0,0.47,0.14,0.2,0.05,0.09,0.05
41,94,548.0,0.225,0.225,0.225,0.0,0.225,0.1
42,64,454.0,0.1,0.0,0.35,0.26,0.05,0.24
43,58,657.0,0.411764706,0.147058824,0.147058824,0.147058824,0.147058824,0.0
44,41,149.0,0.07,0.0,0.233,0.0,0.233,0.465
45,55,408.0,0.192,0.0,0.192,0.192,0.192,0.231
46,162,170.0,0.0,0.283,0.283,0.0,0.283,0.15
47,10,538.0,0.179,0.205,0.205,0.0,0.205,0.205
48,7,494.0,0.217,0.0,0.217,0.217,0.217,0.13
49,206,882.0,0.43,0.22,0.22,0.0,0.08,0.05
50,150,430.0,0.25,0.25,0.0,0.0,0.25,0.25
51,201,828.0,0.43,0.14,0.21,0.05,0.12,0.05
52,143,125.0,0.0,0.2,0.2,0.0,0.2,0.4
53,68,479.0,0.2,0.0,0.2,0.2,0.2,0.2
54,248,250.3,0.15,0.25,0.1,0.0,0.25,0.25
55,104,516.0,0.2,0.2,0.2,0.0,0.2,0.2
56,42,639.0,0.222,0.222,0.222,0.111,0.222,0.0
57,144,695.0,0.2,0.267,0.267,0.0,0.267,0.0
58,245,175.3,0.075,0.25,0.175,0.0,0.25,0.25
59,106,153.0,0.0,0.238,0.05,0.238,0.238,0.238
60,187,811.0,0.46,0.14,0.23,0.05,0.07,0.05
61,157,225.0,0.125,0.125,0.125,0.0,0.125,0.5
62,121,168.0,0.053,0.211,0.211,0.0,0.263,0.263
63,9,273.0,0.138,0.172,0.172,0.172,0.172,0.172
64,152,587.0,0.225,0.225,0.225,0.0,0.1,0.225
65,213,851.5,0.445,0.22,0.195,0.025,0.065,0.05
66,211,782.0,0.43,0.29,0.18,0.0,0.05,0.05
67,4,140.0,0.0,0.267,0.267,0.0,0.267,0.2
68,212,865.0,0.43,0.25,0.22,0.0,0.05,0.05
69,149,495.0,0.11,0.0,0.29,0.29,0.05,0.26
70,148,161.0,0.0,0.213,0.15,0.213,0.213,0.213
71,114,415.0,0.2,0.2,0.2,0.2,0.0,0.2
72,203,883.0,0.47,0.2,0.18,0.05,0.05,0.05
73,43,615.0,0.238,0.238,0.238,0.0,0.238,0.05
74,141,558.0,0.265,0.147,0.147,0.147,0.147,0.147
75,113,545.0,0.222,0.111,0.0,0.222,0.222,0.222
76,110,472.0,0.1,0.0,0.35,0.25,0.05,0.25
77,50,580.0,0.23,0.15,0.23,0.08,0.15,0.16
78,115,475.0,0.206,0.159,0.159,0.159,0.159,0.159
79,2,358.0,0.167,0.167,0.167,0.083,0.167,0.25
80,13,423.0,0.182,0.182,0.182,0.182,0.182,0.091
81,11,182.0,0.0,0.238,0.238,0.238,0.05,0.238
82,105,764.0,0.43,0.06,0.33,0.06,0.06,0.06
83,65,550.0,0.242,0.0,0.152,0.152,0.152,0.303
84,145,473.0,0.182,0.091,0.182,0.182,0.182,0.182
85,8,550.0,0.238,0.05,0.238,0.0,0.238,0.238
86,159,154.0,0.0,0.25,0.0,0.25,0.25,0.25
87,0,486.0,0.208,0.0,0.208,0.208,0.208,0.167
88,200,749.0,0.47,0.07,0.16,0.09,0.16,0.05
89,168,567.0,0.286,0.0,0.143,0.143,0.143,0.286
90,15,531.0,0.238,0.048,0.0,0.238,0.238,0.238
91,49,207.0,0.091,0.182,0.182,0.182,0.182,0.182
92,194,843.0,0.47,0.12,0.2,0.05,0.11,0.05
93,189,855.0,0.43,0.19,0.24,0.0,0.08,0.06
94,190,856.0,0.43,0.18,0.24,0.0,0.1,0.05
95,46,617.0,0.167,0.167,0.333,0.0,0.167,0.167
96,188,790.0,0.44,0.14,0.22,0.05,0.09,0.06
97,139,459.0,0.13,0.0,0.28,0.22,0.06,0.31
98,119,370.0,0.185,0.0,0.185,0.185,0.185,0.259
99,249,314.1,0.175,0.25,0.075,0.0,0.25,0.25
100,44,175.0,0.0,0.333,0.167,0.167,0.167,0.167
101,52,624.0,0.384615385,0.153846154,0.153846154,0.153846154,0.153846154,0.0
102,153,544.0,0.265,0.0,0.147,0.147,0.147,0.294
103,199,699.0,0.29,0.22,0.34,0.0,0.05,0.1
104,16,534.0,0.222,0.0,0.222,0.111,0.222,0.222
105,102,546.0,0.2,0.2,0.1,0.1,0.2,0.2
106,205,841.0,0.47,0.17,0.16,0.05,0.1,0.05
107,146,278.0,0.107,0.0,0.179,0.179,0.179,0.357
108,14,557.0,0.310344828,0.172413793,0.172413793,0.172413793,0.172413793,0.0
109,120,702.0,0.462,0.154,0.077,0.077,0.154,0.077
110,63,604.0,0.2,0.2,0.2,0.1,0.2,0.1
111,97,450.0,0.118,0.0,0.294,0.0,0.441,0.147
112,12,265.0,0.154,0.154,0.154,0.0,0.154,0.385
113,61,315.0,0.138,0.0,0.172,0.172,0.172,0.345
114,165,655.0,0.15,0.283,0.283,0.0,0.283,0.0
115,5,567.0,0.333333333,0.166666667,0.166666667,0.166666667,0.166666667,0.0
116,6,167.0,0.0,0.213,0.213,0.213,0.213,0.15
117,204,864.0,0.43,0.18,0.2,0.0,0.12,0.07
118,156,185.0,0.057,0.189,0.189,0.189,0.189,0.189
119,103,170.0,0.0,0.225,0.225,0.225,0.225,0.1
120,142,593.0,0.333,0.0,0.133,0.133,0.133,0.267
121,193,868.0,0.43,0.24,0.23,0.0,0.05,0.05
122,247,210.6,0.125,0.25,0.125,0.0,0.25,0.25
123,45,479.0,0.231,0.192,0.192,0.0,0.192,0.192
124,251,486.3,0.225,0.25,0.025,0.0,0.25,0.25
125,112,170.0,0.057,0.0,0.189,0.189,0.189,0.377
126,17,482.0,0.31,0.172,0.172,0.0,0.172,0.172
127,166,238.0,0.091,0.0,0.182,0.182,0.182,0.364
128,60,392.0,0.167,0.0,0.167,0.167,0.167,0.333
129,57,290.0,0.123,0.0,0.175,0.175,0.175,0.351
130,244,147.2,0.05,0.25,0.2,0.0,0.25,0.25
131,98,200.0,0.074,0.0,0.185,0.185,0.185,0.37
132,160,158.0,0.0,0.15,0.213,0.213,0.213,0.213
133,167,339.0,0.153,0.0,0.169,0.169,0.169,0.339
134,196,783.0,0.42,0.1,0.3,0.05,0.07,0.06
135,158,407.0,0.2,0.2,0.2,0.2,0.2,0.0
136,99,310.0,0.154,0.154,0.154,0.077,0.154,0.308
137,117,451.0,0.167,0.25,0.167,0.083,0.167,0.167
138,96,157.0,0.0,0.167,0.167,0.167,0.333,0.167
139,198,805.0,0.47,0.13,0.2,0.05,0.1,0.05
140,202,849.0,0.47,0.18,0.15,0.05,0.1,0.05
141,66,171.0,0.0,0.213,0.213,0.213,0.15,0.213
142,54,139.0,0.0,0.25,0.25,0.0,0.25,0.25
143,92,620.0,0.1,0.3,0.3,0.0,0.3,0.0
144,56,629.0,0.28,0.1,0.27,0.1,0.05,0.2
145,100,625.0,0.333,0.133,0.133,0.133,0.133,0.133
146,1,469.0,0.11,0.0,0.28,0.27,0.06,0.28
147,250,386.5,0.2,0.25,0.05,0.0,0.25,0.25
