Repository: Mat-Design-Yu/Auto-APE

# Auto-APE
An Unbiased Automated Recommendation Framework for Machine Learning in Materials Science

The main part of the code includes the Auto-APE framework and the PySR feature generation module, and the specific applicable methods are referred to the published literature.
Abstract
Machine learning is attracting rising interest in the field of materials science. However, the algorithm-selection criteria are not clear, manual parameter adjustment introduces human bias, and single metric cannot evaluate various models well. To tackle these challenges, this paper introduces an Auto-APE framework that integrates various regression algorithms, automated tuning methods, and comprehensive evaluation metrics to recommend the optimal model. Based on this framework, the leave-one-out elimination and addition methods are integrated for data screening. Additional features are generated via symbolic regression to enhance the relationship between features and properties. Finally, this workflow is applied to the hardness prediction of Al-Co-Cr-Cu-Fe-Ni high entropy alloys. The RSME of the best model is reduced by 32% after data screening and an additional 7% after features addition. This Auto-APE framework can provide unbiased modeling and evaluating strategy to accelerate the application of machine learning in material design.

Key words: Machine learning, Data augmentation, Feature engineering, Symbolic regression, High-entropy alloys

Highlights：
	An Auto-APE framework is used to unbiasedly recommend models
	Optimize datasets with leave-one-out elimination and addition
	symbolic regression features bridge component-hardness relationships

File: Data screening/7第七次筛选/results/Select07/Select07.csv
,Unnamed: 0,Hardness,Al,Co,Cr,Cu,Fe,Ni
0,0,486.0,0.208,0.0,0.208,0.208,0.208,0.167
1,1,469.0,0.11,0.0,0.28,0.27,0.06,0.28
2,2,358.0,0.167,0.167,0.167,0.083,0.167,0.25
3,3,477.0,0.11,0.0,0.28,0.29,0.07,0.25
4,4,140.0,0.0,0.267,0.267,0.0,0.267,0.2
5,5,567.0,0.333333333,0.166666667,0.166666667,0.166666667,0.166666667,0.0
6,6,167.0,0.0,0.213,0.213,0.213,0.213,0.15
7,7,494.0,0.217,0.0,0.217,0.217,0.217,0.13
8,8,550.0,0.238,0.05,0.238,0.0,0.238,0.238
9,9,273.0,0.138,0.172,0.172,0.172,0.172,0.172
10,10,538.0,0.179,0.205,0.205,0.0,0.205,0.205
11,11,182.0,0.0,0.238,0.238,0.238,0.05,0.238
12,12,265.0,0.154,0.154,0.154,0.0,0.154,0.385
13,13,423.0,0.182,0.182,0.182,0.182,0.182,0.091
14,14,557.0,0.310344828,0.172413793,0.172413793,0.172413793,0.172413793,0.0
15,15,531.0,0.238,0.048,0.0,0.238,0.238,0.238
16,16,534.0,0.222,0.0,0.222,0.111,0.222,0.222
17,17,482.0,0.31,0.172,0.172,0.0,0.172,0.172
18,18,609.0,0.308,0.154,0.154,0.077,0.154,0.154
19,19,694.0,0.429,0.071,0.143,0.071,0.143,0.143
20,40,576.0,0.286,0.143,0.143,0.143,0.143,0.143
21,41,149.0,0.07,0.0,0.233,0.0,0.233,0.465
22,42,639.0,0.222,0.222,0.222,0.111,0.222,0.0
23,43,615.0,0.238,0.238,0.238,0.0,0.238,0.05
24,44,175.0,0.0,0.333,0.167,0.167,0.167,0.167
25,45,479.0,0.231,0.192,0.192,0.0,0.192,0.192
26,46,617.0,0.167,0.167,0.333,0.0,0.167,0.167
27,47,388.0,0.158,0.211,0.211,0.0,0.211,0.211
28,48,438.0,0.238,0.238,0.05,0.0,0.238,0.238
29,49,207.0,0.091,0.182,0.182,0.182,0.182,0.182
30,50,580.0,0.23,0.15,0.23,0.08,0.15,0.16
31,51,135.0,0.077,0.308,0.0,0.0,0.308,0.308
32,52,624.0,0.384615385,0.153846154,0.153846154,0.153846154,0.153846154,0.0
33,53,441.0,0.1,0.0,0.35,0.24,0.05,0.26
34,54,139.0,0.0,0.25,0.25,0.0,0.25,0.25
35,55,408.0,0.192,0.0,0.192,0.192,0.192,0.231
36,56,629.0,0.28,0.1,0.27,0.1,0.05,0.2
37,57,290.0,0.123,0.0,0.175,0.175,0.175,0.351
38,58,657.0,0.411764706,0.147058824,0.147058824,0.147058824,0.147058824,0.0
39,59,601.0,0.167,0.167,0.25,0.083,0.167,0.167
40,60,392.0,0.167,0.0,0.167,0.167,0.167,0.333
41,61,315.0,0.138,0.0,0.172,0.172,0.172,0.345
42,62,371.0,0.167,0.0,0.556,0.0,0.0,0.278
43,63,604.0,0.2,0.2,0.2,0.1,0.2,0.1
44,64,454.0,0.1,0.0,0.35,0.26,0.05,0.24
45,65,550.0,0.242,0.0,0.152,0.152,0.152,0.303
46,66,171.0,0.0,0.213,0.213,0.213,0.15,0.213
47,67,720.0,0.25,0.25,0.25,0.0,0.25,0.0
48,68,479.0,0.2,0.0,0.2,0.2,0.2,0.2
49,92,620.0,0.1,0.3,0.3,0.0,0.3,0.0
50,93,125.0,0.0,0.333333,0.0,0.0,0.333333333,0.333333333
51,94,548.0,0.225,0.225,0.225,0.0,0.225,0.1
52,95,655.0,0.359,0.128,0.128,0.128,0.128,0.128
53,96,157.0,0.0,0.167,0.167,0.167,0.333,0.167
54,97,450.0,0.118,0.0,0.294,0.0,0.441,0.147
55,98,200.0,0.074,0.0,0.185,0.185,0.185,0.37
56,99,310.0,0.154,0.154,0.154,0.077,0.154,0.308
57,100,625.0,0.333,0.133,0.133,0.133,0.133,0.133
58,101,555.0,0.213,0.213,0.213,0.0,0.213,0.15
59,102,546.0,0.2,0.2,0.1,0.1,0.2,0.2
60,103,170.0,0.0,0.225,0.225,0.225,0.225,0.1
61,104,516.0,0.2,0.2,0.2,0.0,0.2,0.2
62,105,764.0,0.43,0.06,0.33,0.06,0.06,0.06
63,106,153.0,0.0,0.238,0.05,0.238,0.238,0.238
64,107,338.0,0.149,0.213,0.213,0.0,0.213,0.213
65,108,131.0,0.086,0.229,0.229,0.0,0.229,0.229
66,109,740.0,0.429,0.143,0.143,0.0,0.143,0.143
67,110,472.0,0.1,0.0,0.35,0.25,0.05,0.25
68,111,172.0,0.0,0.222222222,0.222222222,0.111111111,0.222222222,0.222222222
69,112,170.0,0.057,0.0,0.189,0.189,0.189,0.377
70,113,545.0,0.222,0.111,0.0,0.222,0.222,0.222
71,114,415.0,0.2,0.2,0.2,0.2,0.0,0.2
72,115,475.0,0.206,0.159,0.159,0.159,0.159,0.159
73,116,242.0,0.143,0.143,0.143,0.0,0.143,0.429
74,117,451.0,0.167,0.25,0.167,0.083,0.167,0.167
75,118,475.0,0.05,0.317,0.317,0.0,0.317,0.0
76,119,370.0,0.185,0.0,0.185,0.185,0.185,0.259
77,120,702.0,0.462,0.154,0.077,0.077,0.154,0.077
78,121,168.0,0.053,0.211,0.211,0.0,0.263,0.263
79,122,166.0,0.143,0.429,0.0,0.143,0.143,0.143
80,139,459.0,0.13,0.0,0.28,0.22,0.06,0.31
81,140,546.0,0.231,0.0,0.154,0.154,0.154,0.308
82,141,558.0,0.265,0.147,0.147,0.147,0.147,0.147
83,142,593.0,0.333,0.0,0.133,0.133,0.133,0.267
84,143,125.0,0.0,0.2,0.2,0.0,0.2,0.4
85,144,695.0,0.2,0.267,0.267,0.0,0.267,0.0
86,145,473.0,0.182,0.091,0.182,0.182,0.182,0.182
87,146,278.0,0.107,0.0,0.179,0.179,0.179,0.357
88,147,155.0,0.0,0.2,0.2,0.2,0.2,0.2
89,148,161.0,0.0,0.213,0.15,0.213,0.213,0.213
90,164,558.0,0.213,0.213,0.213,0.0,0.15,0.213
91,165,655.0,0.15,0.283,0.283,0.0,0.283,0.0
92,166,238.0,0.091,0.0,0.182,0.182,0.182,0.364
93,167,339.0,0.153,0.0,0.169,0.169,0.169,0.339
94,168,567.0,0.286,0.0,0.143,0.143,0.143,0.286
95,187,811.0,0.46,0.14,0.23,0.05,0.07,0.05
96,188,790.0,0.44,0.14,0.22,0.05,0.09,0.06
97,189,855.0,0.43,0.19,0.24,0.0,0.08,0.06
98,190,856.0,0.43,0.18,0.24,0.0,0.1,0.05
99,191,859.0,0.47,0.14,0.2,0.05,0.09,0.05
100,192,875.0,0.43,0.24,0.22,0.0,0.05,0.06
101,193,868.0,0.43,0.24,0.23,0.0,0.05,0.05
102,194,843.0,0.47,0.12,0.2,0.05,0.11,0.05
103,195,794.0,0.43,0.15,0.17,0.05,0.14,0.06
104,196,783.0,0.42,0.1,0.3,0.05,0.07,0.06
105,197,797.0,0.47,0.11,0.22,0.05,0.1,0.05
106,198,805.0,0.47,0.13,0.2,0.05,0.1,0.05
107,199,699.0,0.29,0.22,0.34,0.0,0.05,0.1
108,200,749.0,0.47,0.07,0.16,0.09,0.16,0.05
109,201,828.0,0.43,0.14,0.21,0.05,0.12,0.05
110,202,849.0,0.47,0.18,0.15,0.05,0.1,0.05
111,203,883.0,0.47,0.2,0.18,0.05,0.05,0.05
112,204,864.0,0.43,0.18,0.2,0.0,0.12,0.07
113,205,841.0,0.47,0.17,0.16,0.05,0.1,0.05
114,206,882.0,0.43,0.22,0.22,0.0,0.08,0.05
115,207,883.0,0.43,0.22,0.23,0.0,0.07,0.05
116,208,828.0,0.43,0.2,0.21,0.0,0.09,0.07
117,209,848.0,0.43,0.22,0.25,0.0,0.05,0.05
118,210,878.0,0.47,0.19,0.19,0.05,0.05,0.05
119,211,782.0,0.43,0.29,0.18,0.0,0.05,0.05
120,212,865.0,0.43,0.25,0.22,0.0,0.05,0.05
121,213,851.5,0.445,0.22,0.195,0.025,0.065,0.05
122,214,117.0,0.07,0.233,0.233,0.0,0.233,0.233
123,215,228.0,0.13,0.217,0.217,0.0,0.217,0.217
124,243,135.3,0.025,0.25,0.225,0.0,0.25,0.25
125,244,147.2,0.05,0.25,0.2,0.0,0.25,0.25
126,245,175.3,0.075,0.25,0.175,0.0,0.25,0.25
127,246,190.4,0.1,0.25,0.15,0.0,0.25,0.25
128,247,210.6,0.125,0.25,0.125,0.0,0.25,0.25
129,248,250.3,0.15,0.25,0.1,0.0,0.25,0.25
130,249,314.1,0.175,0.25,0.075,0.0,0.25,0.25
131,250,386.5,0.2,0.25,0.05,0.0,0.25,0.25
132,251,486.3,0.225,0.25,0.025,0.0,0.25,0.25
