Repository: Mat-Design-Yu/Auto-APE

# Auto-APE
An Unbiased Automated Recommendation Framework for Machine Learning in Materials Science

The main part of the code includes the Auto-APE framework and the PySR feature generation module, and the specific applicable methods are referred to the published literature.
Abstract
Machine learning is attracting rising interest in the field of materials science. However, the algorithm-selection criteria are not clear, manual parameter adjustment introduces human bias, and single metric cannot evaluate various models well. To tackle these challenges, this paper introduces an Auto-APE framework that integrates various regression algorithms, automated tuning methods, and comprehensive evaluation metrics to recommend the optimal model. Based on this framework, the leave-one-out elimination and addition methods are integrated for data screening. Additional features are generated via symbolic regression to enhance the relationship between features and properties. Finally, this workflow is applied to the hardness prediction of Al-Co-Cr-Cu-Fe-Ni high entropy alloys. The RSME of the best model is reduced by 32% after data screening and an additional 7% after features addition. This Auto-APE framework can provide unbiased modeling and evaluating strategy to accelerate the application of machine learning in material design.

Key words: Machine learning, Data augmentation, Feature engineering, Symbolic regression, High-entropy alloys

Highlights：
	An Auto-APE framework is used to unbiasedly recommend models
	Optimize datasets with leave-one-out elimination and addition
	symbolic regression features bridge component-hardness relationships

File: PySR Feature addition/Splitting/Addequations -29.csv
,Hardness,Al,Co,Cr,Cu,Fe,Ni,result_29
0,486,0.208,0,0.208,0.208,0.208,0.167,4.742102923
1,469,0.11,0,0.28,0.27,0.06,0.28,3.885512402
2,358,0.167,0.167,0.167,0.083,0.167,0.25,3.764613794
3,477,0.11,0,0.28,0.29,0.07,0.25,4.042690998
4,140,0,0.267,0.267,0,0.267,0.2,1.863304341
5,567,0.333333333,0.166666667,0.166666667,0.166666667,0.166666667,0,5.350735331
6,167,0,0.213,0.213,0.213,0.213,0.15,1.352502735
7,494,0.217,0,0.217,0.217,0.217,0.13,4.574839472
8,550,0.238,0.05,0.238,0,0.238,0.238,5.846451769
9,273,0.138,0.172,0.172,0.172,0.172,0.172,3.976080029
10,538,0.179,0.205,0.205,0,0.205,0.205,4.187057476
11,182,0,0.238,0.238,0.238,0.05,0.238,1.465132813
12,265,0.154,0.154,0.154,0,0.154,0.385,2.355169414
13,423,0.182,0.182,0.182,0.182,0.182,0.091,4.864895879
14,557,0.310344828,0.172413793,0.172413793,0.172413793,0.172413793,0,5.12878276
15,580,0.23,0.15,0.23,0.08,0.15,0.16,5.897676322
16,135,0.077,0.308,0,0,0.308,0.308,1.296755956
17,624,0.384615385,0.153846154,0.153846154,0.153846154,0.153846154,0,5.881301466
18,441,0.1,0,0.35,0.24,0.05,0.26,3.788919321
19,139,0,0.25,0.25,0,0.25,0.25,1.789863315
20,408,0.192,0,0.192,0.192,0.192,0.231,4.813329091
21,629,0.28,0.1,0.27,0.1,0.05,0.2,6.45723661
22,290,0.123,0,0.175,0.175,0.175,0.351,3.032049168
23,657,0.411764706,0.147058824,0.147058824,0.147058824,0.147058824,0,6.182035961
24,601,0.167,0.167,0.25,0.083,0.167,0.167,4.90120837
25,392,0.167,0,0.167,0.167,0.167,0.333,4.06200051
26,315,0.138,0,0.172,0.172,0.172,0.345,3.4003562
27,371,0.167,0,0.556,0,0,0.278,3.7548665
28,604,0.2,0.2,0.2,0.1,0.2,0.1,5.501469854
29,454,0.1,0,0.35,0.26,0.05,0.24,3.941683714
30,550,0.242,0,0.152,0.152,0.152,0.303,5.150465451
31,171,0,0.213,0.213,0.213,0.15,0.213,1.352502735
32,720,0.25,0.25,0.25,0,0.25,0,6.835451074
33,479,0.2,0,0.2,0.2,0.2,0.2,4.82464256
34,620,0.1,0.3,0.3,0,0.3,0,5.744982332
35,125,0,0.333333,0,0,0.333333333,0.333333333,1.006571763
36,548,0.225,0.225,0.225,0,0.225,0.1,6.097672806
37,655,0.359,0.128,0.128,0.128,0.128,0.128,6.091667921
38,157,0,0.167,0.167,0.167,0.333,0.167,1.148731607
39,450,0.118,0,0.294,0,0.441,0.147,4.428038133
40,200,0.074,0,0.185,0.185,0.185,0.37,1.958526828
41,310,0.154,0.154,0.154,0.077,0.154,0.308,2.980546767
42,625,0.333,0.133,0.133,0.133,0.133,0.133,5.892593966
43,555,0.213,0.213,0.213,0,0.213,0.15,5.475288847
44,546,0.2,0.2,0.1,0.1,0.2,0.2,4.562574032
45,170,0,0.225,0.225,0.225,0.225,0.1,1.407476596
46,516,0.2,0.2,0.2,0,0.2,0.2,4.71319705
47,764,0.43,0.06,0.33,0.06,0.06,0.06,8.131482306
48,153,0,0.238,0.05,0.238,0.238,0.238,0.752164268
49,338,0.149,0.213,0.213,0,0.213,0.213,3.417396278
50,131,0.086,0.229,0.229,0,0.229,0.229,2.225570791
51,740,0.429,0.143,0.143,0,0.143,0.143,8.016715447
52,472,0.1,0,0.35,0.25,0.05,0.25,3.868296928
53,172,0,0.222222222,0.222222222,0.111111111,0.222222222,0.222222222,1.49888887
54,170,0.057,0,0.189,0.189,0.189,0.377,1.704662822
55,545,0.222,0.111,0,0.222,0.222,0.222,4.469750546
56,415,0.2,0.2,0.2,0.2,0,0.2,4.953571336
57,475,0.206,0.159,0.159,0.159,0.159,0.159,5.026147345
58,242,0.143,0.143,0.143,0,0.143,0.429,2.037600273
59,451,0.167,0.25,0.167,0.083,0.167,0.167,4.214872377
60,475,0.05,0.317,0.317,0,0.317,0,5.405957542
61,370,0.185,0,0.185,0.185,0.185,0.259,4.715706262
62,702,0.462,0.154,0.077,0.077,0.154,0.077,7.502436858
63,168,0.053,0.211,0.211,0,0.263,0.263,1.793708522
64,166,0.143,0.429,0,0.143,0.143,0.143,3.179160628
65,459,0.13,0,0.28,0.22,0.06,0.31,4.080838219
66,546,0.231,0,0.154,0.154,0.154,0.308,5.036220249
67,558,0.265,0.147,0.147,0.147,0.147,0.147,5.452561161
68,593,0.333,0,0.133,0.133,0.133,0.267,5.854078726
69,125,0,0.2,0.2,0,0.2,0.4,1.531076684
70,695,0.2,0.267,0.267,0,0.267,0,6.45922691
71,473,0.182,0.091,0.182,0.182,0.182,0.182,4.787291857
72,278,0.107,0,0.179,0.179,0.179,0.357,2.651457474
73,155,0,0.2,0.2,0.2,0.2,0.2,1.292547724
74,161,0,0.213,0.15,0.213,0.213,0.213,1.028449186
75,495,0.11,0,0.29,0.29,0.05,0.26,4.030653098
76,430,0.25,0.25,0,0,0.25,0.25,4.611912966
77,573,0.273,0,0.182,0.182,0.182,0.182,5.081447508
78,587,0.225,0.225,0.225,0,0.1,0.225,5.067424748
79,544,0.265,0,0.147,0.147,0.147,0.294,5.355003351
80,146,0,0.05,0.238,0.238,0.238,0.238,1.470112154
81,476,0.225,0.225,0.1,0,0.225,0.225,4.500984888
82,185,0.057,0.189,0.189,0.189,0.189,0.189,1.878403371
83,225,0.125,0.125,0.125,0,0.125,0.5,1.677326844
84,407,0.2,0.2,0.2,0.2,0.2,0,4.196419466
85,154,0,0.25,0,0.25,0.25,0.25,0.731913549
86,158,0,0.15,0.213,0.213,0.213,0.213,1.354065173
87,335,0.167,0.167,0.167,0,0.167,0.333,2.854160817
88,170,0,0.283,0.283,0,0.283,0.15,1.920821843
89,665,0.238,0.238,0.238,0,0.05,0.238,5.241735265
90,558,0.213,0.213,0.213,0,0.15,0.213,4.900189127
91,655,0.15,0.283,0.283,0,0.283,0,6.093544239
92,238,0.091,0,0.182,0.182,0.182,0.364,2.286306538
93,339,0.153,0,0.169,0.169,0.169,0.339,3.752422606
94,567,0.286,0,0.143,0.143,0.143,0.286,5.51725664
95,811,0.46,0.14,0.23,0.05,0.07,0.05,8.393270096
96,790,0.44,0.14,0.22,0.05,0.09,0.06,8.122538236
97,855,0.43,0.19,0.24,0,0.08,0.06,8.62815116
98,856,0.43,0.18,0.24,0,0.1,0.05,8.60953613
99,859,0.47,0.14,0.2,0.05,0.09,0.05,8.345501113
100,875,0.43,0.24,0.22,0,0.05,0.06,8.620297456
101,868,0.43,0.24,0.23,0,0.05,0.05,8.673788147
102,843,0.47,0.12,0.2,0.05,0.11,0.05,8.306033254
103,794,0.43,0.15,0.17,0.05,0.14,0.06,7.766623138
104,783,0.42,0.1,0.3,0.05,0.07,0.06,8.161746854
105,797,0.47,0.11,0.22,0.05,0.1,0.05,8.394170264
106,805,0.47,0.13,0.2,0.05,0.1,0.05,8.325744513
107,699,0.29,0.22,0.34,0,0.05,0.1,7.296959356
108,749,0.47,0.07,0.16,0.09,0.16,0.05,7.522995354
109,828,0.43,0.14,0.21,0.05,0.12,0.05,7.956691236
110,849,0.47,0.18,0.15,0.05,0.1,0.05,8.171263426
111,883,0.47,0.2,0.18,0.05,0.05,0.05,8.358242698
112,864,0.43,0.18,0.2,0,0.12,0.07,8.39751887
113,841,0.47,0.17,0.16,0.05,0.1,0.05,8.19775374
114,882,0.43,0.22,0.22,0,0.08,0.05,8.583059007
115,883,0.43,0.22,0.23,0,0.07,0.05,8.63553903
116,828,0.43,0.2,0.21,0,0.09,0.07,8.489574749
117,848,0.43,0.22,0.25,0,0.05,0.05,8.734003578
118,878,0.47,0.19,0.19,0.05,0.05,0.05,8.391124495
119,782,0.43,0.29,0.18,0,0.05,0.05,8.502136855
120,865,0.43,0.25,0.22,0,0.05,0.05,8.640420239
121,851.5,0.445,0.22,0.195,0.025,0.065,0.05,8.432689668
122,117,0.07,0.233,0.233,0,0.233,0.233,2.061358615
123,228,0.13,0.217,0.217,0,0.217,0.217,2.977249045
124,135.3,0.025,0.25,0.225,0,0.25,0.25,1.733960462
125,147.2,0.05,0.25,0.2,0,0.25,0.25,1.713726756
126,175.3,0.075,0.25,0.175,0,0.25,0.25,1.76421448
127,190.4,0.1,0.25,0.15,0,0.25,0.25,1.913500635
128,210.6,0.125,0.25,0.125,0,0.25,0.25,2.17639981
129,250.3,0.15,0.25,0.1,0,0.25,0.25,2.549721631
130,314.1,0.175,0.25,0.075,0,0.25,0.25,3.012460268
131,386.5,0.2,0.25,0.05,0,0.25,0.25,3.532344539
132,486.3,0.225,0.25,0.025,0,0.25,0.25,4.075170237
133,418,0.182,0.182,0.182,0.182,0.091,0.182,4.7379328
134,245.8,0.13,0.217,0.217,0.217,0.217,0.217,3.659628558
135,694,0.429,0.071,0.143,0.071,0.143,0.143,7.308456234
136,110,0.059,0.235,0.235,0,0.235,0.235,1.974878542
137,169,0.048,0.238,0.238,0.238,0.238,0.238,1.881235329
138,768,0.4,0.133,0.067,0.133,0.2,0.067,6.092818824
139,639,0.222,0.222,0.222,0.111,0.222,0,5.52009396
140,644,0.428571429,0.142857143,0.142857143,0.142857143,0.142857143,0,6.375045004
141,617,0.167,0.167,0.333,0,0.167,0.167,4.865016805
142,644,0.429,0.143,0.143,0.143,0.143,0,6.377505314
143,150,0,0.1,0.225,0.225,0.225,0.225,1.410682169
144,109,0,0.143,0.143,0,0.571,0.143,1.246650778
145,799,0.47,0.13,0.13,0.05,0.12,0.1,8.004786418
146,699,0.34,0.17,0.34,0,0.05,0.1,7.822571023
147,604,0.38,0.11,0.06,0.09,0.31,0.05,6.406901023
148,537,0.167,0.167,0.167,0.083,0.25,0.167,4.469312675
149,341.09,0.143,0.19,0.19,0.095,0.19,0.19,3.773061957
150,637.2,0.238,0.238,0.238,0,0.048,0.238,5.241735265
151,603,0.365,0.159,0.159,0.159,0.159,0,5.670297965
152,207,0.111111111,0.222222222,0.222222222,0.222222222,0.222222222,0,3.594375537

File: PySR Feature addition/Splitting/Addequations -39.csv
,Hardness,Al,Co,Cr,Cu,Fe,Ni,result_39
0,486,0.208,0,0.208,0.208,0.208,0.167,4.960796515
1,469,0.11,0,0.28,0.27,0.06,0.28,3.898357217
2,358,0.167,0.167,0.167,0.083,0.167,0.25,3.676125583
3,477,0.11,0,0.28,0.29,0.07,0.25,4.053100503
4,140,0,0.267,0.267,0,0.267,0.2,1.835258765
5,567,0.333333333,0.166666667,0.166666667,0.166666667,0.166666667,0,5.269169455
6,167,0,0.213,0.213,0.213,0.213,0.15,1.123517358
7,494,0.217,0,0.217,0.217,0.217,0.13,4.820826317
8,550,0.238,0.05,0.238,0,0.238,0.238,6.249675322
9,273,0.138,0.172,0.172,0.172,0.172,0.172,3.610328235
10,538,0.179,0.205,0.205,0,0.205,0.205,4.445232086
11,182,0,0.238,0.238,0.238,0.05,0.238,1.365853704
12,265,0.154,0.154,0.154,0,0.154,0.385,2.498043221
13,423,0.182,0.182,0.182,0.182,0.182,0.091,4.663983081
14,557,0.310344828,0.172413793,0.172413793,0.172413793,0.172413793,0,5.021800038
15,580,0.23,0.15,0.23,0.08,0.15,0.16,6.016001012
16,135,0.077,0.308,0,0,0.308,0.308,1.558010879
17,624,0.384615385,0.153846154,0.153846154,0.153846154,0.153846154,0,5.863839455
18,441,0.1,0,0.35,0.24,0.05,0.26,3.846642057
19,139,0,0.25,0.25,0,0.25,0.25,1.737015811
20,408,0.192,0,0.192,0.192,0.192,0.231,4.85939469
21,629,0.28,0.1,0.27,0.1,0.05,0.2,6.702355529
22,290,0.123,0,0.175,0.175,0.175,0.351,2.65832383
23,657,0.411764706,0.147058824,0.147058824,0.147058824,0.147058824,0,6.20379466
24,601,0.167,0.167,0.25,0.083,0.167,0.167,5.065494099
25,392,0.167,0,0.167,0.167,0.167,0.333,3.719281609
26,315,0.138,0,0.172,0.172,0.172,0.345,3.002103841
27,371,0.167,0,0.556,0,0,0.278,4.634438599
28,604,0.2,0.2,0.2,0.1,0.2,0.1,5.337716598
29,454,0.1,0,0.35,0.26,0.05,0.24,3.968688098
30,550,0.242,0,0.152,0.152,0.152,0.303,5.218928728
31,171,0,0.213,0.213,0.213,0.15,0.213,1.186517358
32,720,0.25,0.25,0.25,0,0.25,0,6.66720806
33,479,0.2,0,0.2,0.2,0.2,0.2,4.975550559
34,620,0.1,0.3,0.3,0,0.3,0,5.511115024
35,125,0,0.333333,0,0,0.333333333,0.333333333,1.339648974
36,548,0.225,0.225,0.225,0,0.225,0.1,6.154155469
37,655,0.359,0.128,0.128,0.128,0.128,0.128,6.107808982
38,157,0,0.167,0.167,0.167,0.333,0.167,1.011336892
39,450,0.118,0,0.294,0,0.441,0.147,4.711062
40,200,0.074,0,0.185,0.185,0.185,0.37,1.813212441
41,310,0.154,0.154,0.154,0.077,0.154,0.308,2.914189392
42,625,0.333,0.133,0.133,0.133,0.133,0.133,5.884642776
43,555,0.213,0.213,0.213,0,0.213,0.15,5.665936181
44,546,0.2,0.2,0.1,0.1,0.2,0.2,4.432064584
45,170,0,0.225,0.225,0.225,0.225,0.1,1.140458313
46,516,0.2,0.2,0.2,0,0.2,0.2,4.968216138
47,764,0.43,0.06,0.33,0.06,0.06,0.06,7.6974994
48,153,0,0.238,0.05,0.238,0.238,0.238,0.98395319
49,338,0.149,0.213,0.213,0,0.213,0.213,3.635878002
50,131,0.086,0.229,0.229,0,0.229,0.229,2.268812893
51,740,0.429,0.143,0.143,0,0.143,0.143,8.171256298
52,472,0.1,0,0.35,0.25,0.05,0.25,3.909722732
53,172,0,0.222222222,0.222222222,0.111111111,0.222222222,0.222222222,1.347815834
54,170,0.057,0,0.189,0.189,0.189,0.377,1.633775668
55,545,0.222,0.111,0,0.222,0.222,0.222,4.170217144
56,415,0.2,0.2,0.2,0.2,0,0.2,4.869374295
57,475,0.206,0.159,0.159,0.159,0.159,0.159,4.87504682
58,242,0.143,0.143,0.143,0,0.143,0.429,2.214257276
59,451,0.167,0.25,0.167,0.083,0.167,0.167,4.132814839
60,475,0.05,0.317,0.317,0,0.317,0,5.174845313
61,370,0.185,0,0.185,0.185,0.185,0.259,4.647125789
62,702,0.462,0.154,0.077,0.077,0.154,0.077,7.504208081
63,168,0.053,0.211,0.211,0,0.263,0.263,1.738023476
64,166,0.143,0.429,0,0.143,0.143,0.143,2.996431103
65,459,0.13,0,0.28,0.22,0.06,0.31,4.197671862
66,546,0.231,0,0.154,0.154,0.154,0.308,5.044974357
67,558,0.265,0.147,0.147,0.147,0.147,0.147,5.390498841
68,593,0.333,0,0.133,0.133,0.133,0.267,6.200866148
69,125,0,0.2,0.2,0,0.2,0.4,1.550692721
70,695,0.2,0.267,0.267,0,0.267,0,6.256145279
71,473,0.182,0.091,0.182,0.182,0.182,0.182,4.655483906
72,278,0.107,0,0.179,0.179,0.179,0.357,2.337095647
73,155,0,0.2,0.2,0.2,0.2,0.2,1.11719656
74,161,0,0.213,0.15,0.213,0.213,0.213,0.995830069
75,495,0.11,0,0.29,0.29,0.05,0.26,4.080818623
76,430,0.25,0.25,0,0,0.25,0.25,4.507164521
77,573,0.273,0,0.182,0.182,0.182,0.182,5.363039585
78,587,0.225,0.225,0.225,0,0.1,0.225,5.575290184
79,544,0.265,0,0.147,0.147,0.147,0.294,5.525913291
80,146,0,0.05,0.238,0.238,0.238,0.238,1.365853704
81,476,0.225,0.225,0.1,0,0.225,0.225,4.680805907
82,185,0.057,0.189,0.189,0.189,0.189,0.189,1.6156292
83,225,0.125,0.125,0.125,0,0.125,0.5,1.961135394
84,407,0.2,0.2,0.2,0.2,0.2,0,3.985769604
85,154,0,0.25,0,0.25,0.25,0.25,0.988718417
86,158,0,0.15,0.213,0.213,0.213,0.213,1.186517358
87,335,0.167,0.167,0.167,0,0.167,0.333,3.005417471
88,170,0,0.283,0.283,0,0.283,0.15,1.920588867
89,665,0.238,0.238,0.238,0,0.05,0.238,5.873714475
90,558,0.213,0.213,0.213,0,0.15,0.213,5.285617516
91,655,0.15,0.283,0.283,0,0.283,0,5.868991073
92,238,0.091,0,0.182,0.182,0.182,0.364,2.053760979
93,339,0.153,0,0.169,0.169,0.169,0.339,3.365772516
94,567,0.286,0,0.143,0.143,0.143,0.286,5.762053697
95,811,0.46,0.14,0.23,0.05,0.07,0.05,8.680578698
96,790,0.44,0.14,0.22,0.05,0.09,0.06,8.413009232
97,855,0.43,0.19,0.24,0,0.08,0.06,8.749397639
98,856,0.43,0.18,0.24,0,0.1,0.05,8.739430052
99,859,0.47,0.14,0.2,0.05,0.09,0.05,8.695957928
100,875,0.43,0.24,0.22,0,0.05,0.06,8.698433833
101,868,0.43,0.24,0.23,0,0.05,0.05,8.723343717
102,843,0.47,0.12,0.2,0.05,0.11,0.05,8.695794873
103,794,0.43,0.15,0.17,0.05,0.14,0.06,7.922353291
104,783,0.42,0.1,0.3,0.05,0.07,0.06,7.962917964
105,797,0.47,0.11,0.22,0.05,0.1,0.05,8.787124511
106,805,0.47,0.13,0.2,0.05,0.1,0.05,8.695875213
107,699,0.29,0.22,0.34,0,0.05,0.1,6.857383754
108,749,0.47,0.07,0.16,0.09,0.16,0.05,7.898326633
109,828,0.43,0.14,0.21,0.05,0.12,0.05,8.224019764
110,849,0.47,0.18,0.15,0.05,0.1,0.05,8.291703031
111,883,0.47,0.2,0.18,0.05,0.05,0.05,8.550752615
112,864,0.43,0.18,0.2,0,0.12,0.07,8.590652749
113,841,0.47,0.17,0.16,0.05,0.1,0.05,8.378347239
114,882,0.43,0.22,0.22,0,0.08,0.05,8.688493668
115,883,0.43,0.22,0.23,0,0.07,0.05,8.723350348
116,828,0.43,0.2,0.21,0,0.09,0.07,8.656612195
117,848,0.43,0.22,0.25,0,0.05,0.05,8.735828077
118,878,0.47,0.19,0.19,0.05,0.05,0.05,8.62869562
119,782,0.43,0.29,0.18,0,0.05,0.05,8.409861873
120,865,0.43,0.25,0.22,0,0.05,0.05,8.688482986
121,851.5,0.445,0.22,0.195,0.025,0.065,0.05,8.554823614
122,117,0.07,0.233,0.233,0,0.233,0.233,2.073768714
123,228,0.13,0.217,0.217,0,0.217,0.217,3.138888577
124,135.3,0.025,0.25,0.225,0,0.25,0.25,1.647494324
125,147.2,0.05,0.25,0.2,0,0.25,0.25,1.635684797
126,175.3,0.075,0.25,0.175,0,0.25,0.25,1.732261602
127,190.4,0.1,0.25,0.15,0,0.25,0.25,1.951394217
128,210.6,0.125,0.25,0.125,0,0.25,0.25,2.288082692
129,250.3,0.15,0.25,0.1,0,0.25,0.25,2.718359191
130,314.1,0.175,0.25,0.075,0,0.25,0.25,3.204863841
131,386.5,0.2,0.25,0.05,0,0.25,0.25,3.706644074
132,486.3,0.225,0.25,0.025,0,0.25,0.25,4.184723672
133,418,0.182,0.182,0.182,0.182,0.091,0.182,4.546179988
134,245.8,0.13,0.217,0.217,0.217,0.217,0.217,3.423484162
135,694,0.429,0.071,0.143,0.071,0.143,0.143,7.582673212
136,110,0.059,0.235,0.235,0,0.235,0.235,1.967682643
137,169,0.048,0.238,0.238,0.238,0.238,0.238,1.784761005
138,768,0.4,0.133,0.067,0.133,0.2,0.067,6.086776999
139,639,0.222,0.222,0.222,0.111,0.222,0,5.339484605
140,644,0.428571429,0.142857143,0.142857143,0.142857143,0.142857143,0,6.423354483
141,617,0.167,0.167,0.333,0,0.167,0.167,5.232008746
142,644,0.429,0.143,0.143,0.143,0.143,0,6.427130477
143,150,0,0.1,0.225,0.225,0.225,0.225,1.265458313
144,109,0,0.143,0.143,0,0.571,0.143,1.163178251
145,799,0.47,0.13,0.13,0.05,0.12,0.1,8.190522572
146,699,0.34,0.17,0.34,0,0.05,0.1,7.295593453
147,604,0.38,0.11,0.06,0.09,0.31,0.05,6.388139306
148,537,0.167,0.167,0.167,0.083,0.25,0.167,4.289057707
149,341.09,0.143,0.19,0.19,0.095,0.19,0.19,3.63278382
150,637.2,0.238,0.238,0.238,0,0.048,0.238,5.873714475
151,603,0.365,0.159,0.159,0.159,0.159,0,5.627571074
152,207,0.111111111,0.222222222,0.222222222,0.222222222,0.222222222,0,3.313942902

File: PySR Feature addition/Splitting/Addequations -9.csv
,Hardness,Al,Co,Cr,Cu,Fe,Ni,result_9
0,486,0.208,0,0.208,0.208,0.208,0.167,4.786321191
1,469,0.11,0,0.28,0.27,0.06,0.28,4.088154928
2,358,0.167,0.167,0.167,0.083,0.167,0.25,3.849644152
3,477,0.11,0,0.28,0.29,0.07,0.25,4.088154928
4,140,0,0.267,0.267,0,0.267,0.2,2.378217005
5,567,0.333333333,0.166666667,0.166666667,0.166666667,0.166666667,0,6.188453576
6,167,0,0.213,0.213,0.213,0.213,0.15,1.831983489
7,494,0.217,0,0.217,0.217,0.217,0.13,5.003422205
8,550,0.238,0.05,0.238,0,0.238,0.238,5.517219039
9,273,0.138,0.172,0.172,0.172,0.172,0.172,3.46976862
10,538,0.179,0.205,0.205,0,0.205,0.205,4.343464552
11,182,0,0.238,0.238,0.238,0.05,0.238,2.088232157
12,265,0.154,0.154,0.154,0,0.154,0.385,3.574955281
13,423,0.182,0.182,0.182,0.182,0.182,0.091,4.180622723
14,557,0.310344828,0.172413793,0.172413793,0.172413793,0.172413793,0,5.913821279
15,580,0.23,0.15,0.23,0.08,0.15,0.16,5.320934883
16,135,0.077,0.308,0,0,0.308,0.308,2.118814665
17,624,0.384615385,0.153846154,0.153846154,0.153846154,0.153846154,0,6.80009323
18,441,0.1,0,0.35,0.24,0.05,0.26,4.140355774
19,139,0,0.25,0.25,0,0.25,0.25,2.211929488
20,408,0.192,0,0.192,0.192,0.192,0.231,4.40917805
21,629,0.28,0.1,0.27,0.1,0.05,0.2,6.425115785
22,290,0.123,0,0.175,0.175,0.175,0.351,3.276487526
23,657,0.411764706,0.147058824,0.147058824,0.147058824,0.147058824,0,7.122862665
24,601,0.167,0.167,0.25,0.083,0.167,0.167,4.629574782
25,392,0.167,0,0.167,0.167,0.167,0.333,3.849644152
26,315,0.138,0,0.172,0.172,0.172,0.345,3.46976862
27,371,0.167,0,0.556,0,0,0.278,3.540644763
28,604,0.2,0.2,0.2,0.1,0.2,0.1,4.596144111
29,454,0.1,0,0.35,0.26,0.05,0.24,4.140355774
30,550,0.242,0,0.152,0.152,0.152,0.303,4.816958653
31,171,0,0.213,0.213,0.213,0.15,0.213,1.831983489
32,720,0.25,0.25,0.25,0,0.25,0,5.810278721
33,479,0.2,0,0.2,0.2,0.2,0.2,4.596144111
34,620,0.1,0.3,0.3,0,0.3,0,4.080578071
35,125,0,0.333333,0,0,0.333333333,0.333333333,1
36,548,0.225,0.225,0.225,0,0.225,0.1,5.198444918
37,655,0.359,0.128,0.128,0.128,0.128,0.128,6.31293686
38,157,0,0.167,0.167,0.167,0.333,0.167,1.431998858
39,450,0.118,0,0.294,0,0.441,0.147,4.30531727
40,200,0.074,0,0.185,0.185,0.185,0.37,2.648462257
41,310,0.154,0.154,0.154,0.077,0.154,0.308,3.574955281
42,625,0.333,0.133,0.133,0.133,0.133,0.133,5.98079158
43,555,0.213,0.213,0.213,0,0.213,0.15,4.906574623
44,546,0.2,0.2,0.1,0.1,0.2,0.2,3.988936583
45,170,0,0.225,0.225,0.225,0.225,0.1,1.953490354
46,516,0.2,0.2,0.2,0,0.2,0.2,4.596144111
47,764,0.43,0.06,0.33,0.06,0.06,0.06,8.78113085
48,153,0,0.238,0.05,0.238,0.238,0.238,1.012978478
49,338,0.149,0.213,0.213,0,0.213,0.213,3.991093549
50,131,0.086,0.229,0.229,0,0.229,0.229,3.244053731
51,740,0.429,0.143,0.143,0,0.143,0.143,7.328599874
52,472,0.1,0,0.35,0.25,0.05,0.25,4.140355774
53,172,0,0.222222222,0.222222222,0.111111111,0.222222222,0.222222222,1.92500354
54,170,0.057,0,0.189,0.189,0.189,0.377,2.436007003
55,545,0.222,0.111,0,0.222,0.222,0.222,4.202406556
56,415,0.2,0.2,0.2,0.2,0,0.2,4.596144111
57,475,0.206,0.159,0.159,0.159,0.159,0.159,4.351423814
58,242,0.143,0.143,0.143,0,0.143,0.429,3.351447704
59,451,0.167,0.25,0.167,0.083,0.167,0.167,3.849644152
60,475,0.05,0.317,0.317,0,0.317,0,3.425293822
61,370,0.185,0,0.185,0.185,0.185,0.259,4.248553791
62,702,0.462,0.154,0.077,0.077,0.154,0.077,7.529375439
63,168,0.053,0.211,0.211,0,0.263,0.263,2.582698167
64,166,0.143,0.429,0,0.143,0.143,0.143,3.072772054
65,459,0.13,0,0.28,0.22,0.06,0.31,4.376946802
66,546,0.231,0,0.154,0.154,0.154,0.308,4.673918711
67,558,0.265,0.147,0.147,0.147,0.147,0.147,5.110764964
68,593,0.333,0,0.133,0.133,0.133,0.267,5.98079158
69,125,0,0.2,0.2,0,0.2,0.4,1.706612205
70,695,0.2,0.267,0.267,0,0.267,0,5.267748911
71,473,0.182,0.091,0.182,0.182,0.182,0.182,4.180622723
72,278,0.107,0,0.179,0.179,0.179,0.357,3.076970527
73,155,0,0.2,0.2,0.2,0.2,0.2,1.706612205
74,161,0,0.213,0.15,0.213,0.213,0.213,1.319246137
75,495,0.11,0,0.29,0.29,0.05,0.26,4.163228405
76,430,0.25,0.25,0,0,0.25,0.25,4.598349232
77,573,0.273,0,0.182,0.182,0.182,0.182,5.469617524
78,587,0.225,0.225,0.225,0,0.1,0.225,5.198444918
79,544,0.265,0,0.147,0.147,0.147,0.294,5.110764964
80,146,0,0.05,0.238,0.238,0.238,0.238,2.088232157
81,476,0.225,0.225,0.1,0,0.225,0.225,4.344359242
82,185,0.057,0.189,0.189,0.189,0.189,0.189,2.436007003
83,225,0.125,0.125,0.125,0,0.125,0.5,3.002870303
84,407,0.2,0.2,0.2,0.2,0.2,0,4.596144111
85,154,0,0.25,0,0.25,0.25,0.25,1
86,158,0,0.15,0.213,0.213,0.213,0.213,1.831983489
87,335,0.167,0.167,0.167,0,0.167,0.333,3.849644152
88,170,0,0.283,0.283,0,0.283,0.15,2.515252929
89,665,0.238,0.238,0.238,0,0.05,0.238,5.517219039
90,558,0.213,0.213,0.213,0,0.15,0.213,4.906574623
91,655,0.15,0.283,0.283,0,0.283,0,4.688745184
92,238,0.091,0,0.182,0.182,0.182,0.364,2.869843258
93,339,0.153,0,0.169,0.169,0.169,0.339,3.663218085
94,567,0.286,0,0.143,0.143,0.143,0.286,5.381905823
95,811,0.46,0.14,0.23,0.05,0.07,0.05,8.462103623
96,790,0.44,0.14,0.22,0.05,0.09,0.06,8.097396188
97,855,0.43,0.19,0.24,0,0.08,0.06,8.172147054
98,856,0.43,0.18,0.24,0,0.1,0.05,8.172147054
99,859,0.47,0.14,0.2,0.05,0.09,0.05,8.293584468
100,875,0.43,0.24,0.22,0,0.05,0.06,7.965497671
101,868,0.43,0.24,0.23,0,0.05,0.05,8.068279699
102,843,0.47,0.12,0.2,0.05,0.11,0.05,8.293584468
103,794,0.43,0.15,0.17,0.05,0.14,0.06,7.517140798
104,783,0.42,0.1,0.3,0.05,0.07,0.06,8.55920088
105,797,0.47,0.11,0.22,0.05,0.1,0.05,8.489322293
106,805,0.47,0.13,0.2,0.05,0.1,0.05,8.293584468
107,699,0.29,0.22,0.34,0,0.05,0.1,6.871173141
108,749,0.47,0.07,0.16,0.09,0.16,0.05,7.970092201
109,828,0.43,0.14,0.21,0.05,0.12,0.05,7.865523351
110,849,0.47,0.18,0.15,0.05,0.1,0.05,7.906218399
111,883,0.47,0.2,0.18,0.05,0.05,0.05,8.118737901
112,864,0.43,0.18,0.2,0,0.12,0.07,7.769759846
113,841,0.47,0.17,0.16,0.05,0.1,0.05,7.970092201
114,882,0.43,0.22,0.22,0,0.08,0.05,7.965497671
115,883,0.43,0.22,0.23,0,0.07,0.05,8.068279699
116,828,0.43,0.2,0.21,0,0.09,0.07,7.865523351
117,848,0.43,0.22,0.25,0,0.05,0.05,8.275077129
118,878,0.47,0.19,0.19,0.05,0.05,0.05,8.203118166
119,782,0.43,0.29,0.18,0,0.05,0.05,7.594913279
120,865,0.43,0.25,0.22,0,0.05,0.05,7.965497671
121,851.5,0.445,0.22,0.195,0.025,0.065,0.05,7.921424868
122,117,0.07,0.233,0.233,0,0.233,0.233,3.05354357
123,228,0.13,0.217,0.217,0,0.217,0.217,3.757447393
124,135.3,0.025,0.25,0.225,0,0.25,0.25,2.317063195
125,147.2,0.05,0.25,0.2,0,0.25,0.25,2.433530667
126,175.3,0.075,0.25,0.175,0,0.25,0.25,2.581840047
127,190.4,0.1,0.25,0.15,0,0.25,0.25,2.771266142
128,210.6,0.125,0.25,0.125,0,0.25,0.25,3.002870303
129,250.3,0.15,0.25,0.1,0,0.25,0.25,3.272896932
130,314.1,0.175,0.25,0.075,0,0.25,0.25,3.57521239
131,386.5,0.2,0.25,0.05,0,0.25,0.25,3.902510384
132,486.3,0.225,0.25,0.025,0,0.25,0.25,4.246602098
133,418,0.182,0.182,0.182,0.182,0.091,0.182,4.180622723
134,245.8,0.13,0.217,0.217,0.217,0.217,0.217,3.757447393
135,694,0.429,0.071,0.143,0.071,0.143,0.143,7.328599874
136,110,0.059,0.235,0.235,0,0.235,0.235,2.91467336
137,169,0.048,0.238,0.238,0.238,0.238,0.238,2.78609668
138,768,0.4,0.133,0.067,0.133,0.2,0.067,6.694671447
139,639,0.222,0.222,0.222,0.111,0.222,0,5.125138945
140,644,0.428571429,0.142857143,0.142857143,0.142857143,0.142857143,0,7.322138006
141,617,0.167,0.167,0.333,0,0.167,0.167,5.135797249
142,644,0.429,0.143,0.143,0.143,0.143,0,7.328599874
143,150,0,0.1,0.225,0.225,0.225,0.225,1.953490354
144,109,0,0.143,0.143,0,0.571,0.143,1.278675651
145,799,0.47,0.13,0.13,0.05,0.12,0.1,7.799136199
146,699,0.34,0.17,0.34,0,0.05,0.1,7.562540623
147,604,0.38,0.11,0.06,0.09,0.31,0.05,6.417078576
148,537,0.167,0.167,0.167,0.083,0.25,0.167,3.849644152
149,341.09,0.143,0.19,0.19,0.095,0.19,0.19,3.688917958
150,637.2,0.238,0.238,0.238,0,0.048,0.238,5.517219039
151,603,0.365,0.159,0.159,0.159,0.159,0,6.568040926
152,207,0.111111111,0.222222222,0.222222222,0.222222222,0.222222222,0,3.537728016

File: PySR Feature addition/Splitting/Addequations-0.csv
,Hardness,Al,Co,Cr,Cu,Fe,Ni,result_0
0,486,0.208,0,0.208,0.208,0.208,0.167,4.822835671
1,469,0.11,0,0.28,0.27,0.06,0.28,4.822835671
2,358,0.167,0.167,0.167,0.083,0.167,0.25,4.822835671
3,477,0.11,0,0.28,0.29,0.07,0.25,4.822835671
4,140,0,0.267,0.267,0,0.267,0.2,4.822835671
5,567,0.333333333,0.166666667,0.166666667,0.166666667,0.166666667,0,4.822835671
6,167,0,0.213,0.213,0.213,0.213,0.15,4.822835671
7,494,0.217,0,0.217,0.217,0.217,0.13,4.822835671
8,550,0.238,0.05,0.238,0,0.238,0.238,4.822835671
9,273,0.138,0.172,0.172,0.172,0.172,0.172,4.822835671
10,538,0.179,0.205,0.205,0,0.205,0.205,4.822835671
11,182,0,0.238,0.238,0.238,0.05,0.238,4.822835671
12,265,0.154,0.154,0.154,0,0.154,0.385,4.822835671
13,423,0.182,0.182,0.182,0.182,0.182,0.091,4.822835671
14,557,0.310344828,0.172413793,0.172413793,0.172413793,0.172413793,0,4.822835671
15,580,0.23,0.15,0.23,0.08,0.15,0.16,4.822835671
16,135,0.077,0.308,0,0,0.308,0.308,4.822835671
17,624,0.384615385,0.153846154,0.153846154,0.153846154,0.153846154,0,4.822835671
18,441,0.1,0,0.35,0.24,0.05,0.26,4.822835671
19,139,0,0.25,0.25,0,0.25,0.25,4.822835671
20,408,0.192,0,0.192,0.192,0.192,0.231,4.822835671
21,629,0.28,0.1,0.27,0.1,0.05,0.2,4.822835671
22,290,0.123,0,0.175,0.175,0.175,0.351,4.822835671
23,657,0.411764706,0.147058824,0.147058824,0.147058824,0.147058824,0,4.822835671
24,601,0.167,0.167,0.25,0.083,0.167,0.167,4.822835671
25,392,0.167,0,0.167,0.167,0.167,0.333,4.822835671
26,315,0.138,0,0.172,0.172,0.172,0.345,4.822835671
27,371,0.167,0,0.556,0,0,0.278,4.822835671
28,604,0.2,0.2,0.2,0.1,0.2,0.1,4.822835671
29,454,0.1,0,0.35,0.26,0.05,0.24,4.822835671
30,550,0.242,0,0.152,0.152,0.152,0.303,4.822835671
31,171,0,0.213,0.213,0.213,0.15,0.213,4.822835671
32,720,0.25,0.25,0.25,0,0.25,0,4.822835671
33,479,0.2,0,0.2,0.2,0.2,0.2,4.822835671
34,620,0.1,0.3,0.3,0,0.3,0,4.822835671
35,125,0,0.333333,0,0,0.333333333,0.333333333,4.822835671
36,548,0.225,0.225,0.225,0,0.225,0.1,4.822835671
37,655,0.359,0.128,0.128,0.128,0.128,0.128,4.822835671
38,157,0,0.167,0.167,0.167,0.333,0.167,4.822835671
39,450,0.118,0,0.294,0,0.441,0.147,4.822835671
40,200,0.074,0,0.185,0.185,0.185,0.37,4.822835671
41,310,0.154,0.154,0.154,0.077,0.154,0.308,4.822835671
42,625,0.333,0.133,0.133,0.133,0.133,0.133,4.822835671
43,555,0.213,0.213,0.213,0,0.213,0.15,4.822835671
44,546,0.2,0.2,0.1,0.1,0.2,0.2,4.822835671
45,170,0,0.225,0.225,0.225,0.225,0.1,4.822835671
46,516,0.2,0.2,0.2,0,0.2,0.2,4.822835671
47,764,0.43,0.06,0.33,0.06,0.06,0.06,4.822835671
48,153,0,0.238,0.05,0.238,0.238,0.238,4.822835671
49,338,0.149,0.213,0.213,0,0.213,0.213,4.822835671
50,131,0.086,0.229,0.229,0,0.229,0.229,4.822835671
51,740,0.429,0.143,0.143,0,0.143,0.143,4.822835671
52,472,0.1,0,0.35,0.25,0.05,0.25,4.822835671
53,172,0,0.222222222,0.222222222,0.111111111,0.222222222,0.222222222,4.822835671
54,170,0.057,0,0.189,0.189,0.189,0.377,4.822835671
55,545,0.222,0.111,0,0.222,0.222,0.222,4.822835671
56,415,0.2,0.2,0.2,0.2,0,0.2,4.822835671
57,475,0.206,0.159,0.159,0.159,0.159,0.159,4.822835671
58,242,0.143,0.143,0.143,0,0.143,0.429,4.822835671
59,451,0.167,0.25,0.167,0.083,0.167,0.167,4.822835671
60,475,0.05,0.317,0.317,0,0.317,0,4.822835671
61,370,0.185,0,0.185,0.185,0.185,0.259,4.822835671
62,702,0.462,0.154,0.077,0.077,0.154,0.077,4.822835671
63,168,0.053,0.211,0.211,0,0.263,0.263,4.822835671
64,166,0.143,0.429,0,0.143,0.143,0.143,4.822835671
65,459,0.13,0,0.28,0.22,0.06,0.31,4.822835671
66,546,0.231,0,0.154,0.154,0.154,0.308,4.822835671
67,558,0.265,0.147,0.147,0.147,0.147,0.147,4.822835671
68,593,0.333,0,0.133,0.133,0.133,0.267,4.822835671
69,125,0,0.2,0.2,0,0.2,0.4,4.822835671
70,695,0.2,0.267,0.267,0,0.267,0,4.822835671
71,473,0.182,0.091,0.182,0.182,0.182,0.182,4.822835671
72,278,0.107,0,0.179,0.179,0.179,0.357,4.822835671
73,155,0,0.2,0.2,0.2,0.2,0.2,4.822835671
74,161,0,0.213,0.15,0.213,0.213,0.213,4.822835671
75,495,0.11,0,0.29,0.29,0.05,0.26,4.822835671
76,430,0.25,0.25,0,0,0.25,0.25,4.822835671
77,573,0.273,0,0.182,0.182,0.182,0.182,4.822835671
78,587,0.225,0.225,0.225,0,0.1,0.225,4.822835671
79,544,0.265,0,0.147,0.147,0.147,0.294,4.822835671
80,146,0,0.05,0.238,0.238,0.238,0.238,4.822835671
81,476,0.225,0.225,0.1,0,0.225,0.225,4.822835671
82,185,0.057,0.189,0.189,0.189,0.189,0.189,4.822835671
83,225,0.125,0.125,0.125,0,0.125,0.5,4.822835671
84,407,0.2,0.2,0.2,0.2,0.2,0,4.822835671
85,154,0,0.25,0,0.25,0.25,0.25,4.822835671
86,158,0,0.15,0.213,0.213,0.213,0.213,4.822835671
87,335,0.167,0.167,0.167,0,0.167,0.333,4.822835671
88,170,0,0.283,0.283,0,0.283,0.15,4.822835671
89,665,0.238,0.238,0.238,0,0.05,0.238,4.822835671
90,558,0.213,0.213,0.213,0,0.15,0.213,4.822835671
91,655,0.15,0.283,0.283,0,0.283,0,4.822835671
92,238,0.091,0,0.182,0.182,0.182,0.364,4.822835671
93,339,0.153,0,0.169,0.169,0.169,0.339,4.822835671
94,567,0.286,0,0.143,0.143,0.143,0.286,4.822835671
95,811,0.46,0.14,0.23,0.05,0.07,0.05,4.822835671
96,790,0.44,0.14,0.22,0.05,0.09,0.06,4.822835671
97,855,0.43,0.19,0.24,0,0.08,0.06,4.822835671
98,856,0.43,0.18,0.24,0,0.1,0.05,4.822835671
99,859,0.47,0.14,0.2,0.05,0.09,0.05,4.822835671
100,875,0.43,0.24,0.22,0,0.05,0.06,4.822835671
101,868,0.43,0.24,0.23,0,0.05,0.05,4.822835671
102,843,0.47,0.12,0.2,0.05,0.11,0.05,4.822835671
103,794,0.43,0.15,0.17,0.05,0.14,0.06,4.822835671
104,783,0.42,0.1,0.3,0.05,0.07,0.06,4.822835671
105,797,0.47,0.11,0.22,0.05,0.1,0.05,4.822835671
106,805,0.47,0.13,0.2,0.05,0.1,0.05,4.822835671
107,699,0.29,0.22,0.34,0,0.05,0.1,4.822835671
108,749,0.47,0.07,0.16,0.09,0.16,0.05,4.822835671
109,828,0.43,0.14,0.21,0.05,0.12,0.05,4.822835671
110,849,0.47,0.18,0.15,0.05,0.1,0.05,4.822835671
111,883,0.47,0.2,0.18,0.05,0.05,0.05,4.822835671
112,864,0.43,0.18,0.2,0,0.12,0.07,4.822835671
113,841,0.47,0.17,0.16,0.05,0.1,0.05,4.822835671
114,882,0.43,0.22,0.22,0,0.08,0.05,4.822835671
115,883,0.43,0.22,0.23,0,0.07,0.05,4.822835671
116,828,0.43,0.2,0.21,0,0.09,0.07,4.822835671
117,848,0.43,0.22,0.25,0,0.05,0.05,4.822835671
118,878,0.47,0.19,0.19,0.05,0.05,0.05,4.822835671
119,782,0.43,0.29,0.18,0,0.05,0.05,4.822835671
120,865,0.43,0.25,0.22,0,0.05,0.05,4.822835671
121,851.5,0.445,0.22,0.195,0.025,0.065,0.05,4.822835671
122,117,0.07,0.233,0.233,0,0.233,0.233,4.822835671
123,228,0.13,0.217,0.217,0,0.217,0.217,4.822835671
124,135.3,0.025,0.25,0.225,0,0.25,0.25,4.822835671
125,147.2,0.05,0.25,0.2,0,0.25,0.25,4.822835671
126,175.3,0.075,0.25,0.175,0,0.25,0.25,4.822835671
127,190.4,0.1,0.25,0.15,0,0.25,0.25,4.822835671
128,210.6,0.125,0.25,0.125,0,0.25,0.25,4.822835671
129,250.3,0.15,0.25,0.1,0,0.25,0.25,4.822835671
130,314.1,0.175,0.25,0.075,0,0.25,0.25,4.822835671
131,386.5,0.2,0.25,0.05,0,0.25,0.25,4.822835671
132,486.3,0.225,0.25,0.025,0,0.25,0.25,4.822835671
133,418,0.182,0.182,0.182,0.182,0.091,0.182,4.822835671
134,245.8,0.13,0.217,0.217,0.217,0.217,0.217,4.822835671
135,694,0.429,0.071,0.143,0.071,0.143,0.143,4.822835671
136,110,0.059,0.235,0.235,0,0.235,0.235,4.822835671
137,169,0.048,0.238,0.238,0.238,0.238,0.238,4.822835671
138,768,0.4,0.133,0.067,0.133,0.2,0.067,4.822835671
139,639,0.222,0.222,0.222,0.111,0.222,0,4.822835671
140,644,0.428571429,0.142857143,0.142857143,0.142857143,0.142857143,0,4.822835671
141,617,0.167,0.167,0.333,0,0.167,0.167,4.822835671
142,644,0.429,0.143,0.143,0.143,0.143,0,4.822835671
143,150,0,0.1,0.225,0.225,0.225,0.225,4.822835671
144,109,0,0.143,0.143,0,0.571,0.143,4.822835671
145,799,0.47,0.13,0.13,0.05,0.12,0.1,4.822835671
146,699,0.34,0.17,0.34,0,0.05,0.1,4.822835671
147,604,0.38,0.11,0.06,0.09,0.31,0.05,4.822835671
148,537,0.167,0.167,0.167,0.083,0.25,0.167,4.822835671
149,341.09,0.143,0.19,0.19,0.095,0.19,0.19,4.822835671
150,637.2,0.238,0.238,0.238,0,0.048,0.238,4.822835671
151,603,0.365,0.159,0.159,0.159,0.159,0,4.822835671
152,207,0.111111111,0.222222222,0.222222222,0.222222222,0.222222222,0,4.822835671
