Repository: Mat-Design-Yu/Auto-APE

# Auto-APE
An Unbiased Automated Recommendation Framework for Machine Learning in Materials Science

The main part of the code includes the Auto-APE framework and the PySR feature generation module, and the specific applicable methods are referred to the published literature.
Abstract
Machine learning is attracting rising interest in the field of materials science. However, the algorithm-selection criteria are not clear, manual parameter adjustment introduces human bias, and single metric cannot evaluate various models well. To tackle these challenges, this paper introduces an Auto-APE framework that integrates various regression algorithms, automated tuning methods, and comprehensive evaluation metrics to recommend the optimal model. Based on this framework, the leave-one-out elimination and addition methods are integrated for data screening. Additional features are generated via symbolic regression to enhance the relationship between features and properties. Finally, this workflow is applied to the hardness prediction of Al-Co-Cr-Cu-Fe-Ni high entropy alloys. The RSME of the best model is reduced by 32% after data screening and an additional 7% after features addition. This Auto-APE framework can provide unbiased modeling and evaluating strategy to accelerate the application of machine learning in material design.

Key words: Machine learning, Data augmentation, Feature engineering, Symbolic regression, High-entropy alloys

Highlights：
	An Auto-APE framework is used to unbiasedly recommend models
	Optimize datasets with leave-one-out elimination and addition
	symbolic regression features bridge component-hardness relationships

File: Raw dataset results/Hardnessdataset-Zhang/Hardnessdataset-Zhang.csv
,Unnamed: 0,Hardness,Al,Co,Cr,Cu,Fe,Ni
0,0,699.0,0.34,0.17,0.34,0.0,0.05,0.1
1,1,728.0,0.47,0.14,0.15,0.05,0.13,0.06
2,2,604.0,0.38,0.11,0.06,0.09,0.31,0.05
3,3,790.0,0.36,0.1,0.31,0.06,0.09,0.08
4,4,806.0,0.43,0.17,0.15,0.0,0.14,0.11
5,5,811.0,0.47,0.12,0.12,0.05,0.13,0.11
6,6,855.0,0.43,0.19,0.19,0.0,0.11,0.08
7,7,802.0,0.39,0.1,0.31,0.05,0.08,0.07
8,8,799.0,0.47,0.13,0.13,0.05,0.12,0.1
9,9,857.0,0.43,0.2,0.22,0.0,0.08,0.07
10,10,855.0,0.47,0.14,0.19,0.05,0.1,0.05
11,11,816.0,0.43,0.2,0.19,0.0,0.09,0.09
12,12,811.0,0.46,0.14,0.23,0.05,0.07,0.05
13,13,790.0,0.44,0.14,0.22,0.05,0.09,0.06
14,14,855.0,0.43,0.19,0.24,0.0,0.08,0.06
15,15,856.0,0.43,0.18,0.24,0.0,0.1,0.05
16,16,859.0,0.47,0.14,0.2,0.05,0.09,0.05
17,17,875.0,0.43,0.24,0.22,0.0,0.05,0.06
18,18,865.0,0.43,0.25,0.22,0.0,0.05,0.05
19,19,868.0,0.43,0.24,0.23,0.0,0.05,0.05
20,20,863.0,0.43,0.23,0.21,0.0,0.08,0.05
21,21,843.0,0.47,0.12,0.2,0.05,0.11,0.05
22,22,794.0,0.43,0.15,0.17,0.05,0.14,0.06
23,23,783.0,0.42,0.1,0.3,0.05,0.07,0.06
24,24,797.0,0.47,0.11,0.22,0.05,0.1,0.05
25,25,805.0,0.47,0.13,0.2,0.05,0.1,0.05
26,26,699.0,0.29,0.22,0.34,0.0,0.05,0.1
27,27,749.0,0.47,0.07,0.16,0.09,0.16,0.05
28,28,828.0,0.43,0.14,0.21,0.05,0.12,0.05
29,29,849.0,0.47,0.18,0.15,0.05,0.1,0.05
30,30,883.0,0.47,0.2,0.18,0.05,0.05,0.05
31,31,864.0,0.43,0.18,0.2,0.0,0.12,0.07
32,32,841.0,0.47,0.17,0.16,0.05,0.1,0.05
33,33,840.0,0.46,0.21,0.18,0.05,0.05,0.05
34,34,882.0,0.43,0.22,0.22,0.0,0.08,0.05
35,35,883.0,0.43,0.22,0.23,0.0,0.07,0.05
36,36,828.0,0.43,0.2,0.21,0.0,0.09,0.07
37,37,848.0,0.43,0.22,0.25,0.0,0.05,0.05
38,38,878.0,0.47,0.19,0.19,0.05,0.05,0.05
39,39,782.0,0.43,0.29,0.18,0.0,0.05,0.05
40,40,473.0,0.182,0.091,0.182,0.182,0.182,0.182
41,41,367.0,0.182,0.182,0.091,0.182,0.182,0.182
42,42,418.0,0.182,0.182,0.182,0.182,0.091,0.182
43,43,423.0,0.182,0.182,0.182,0.182,0.182,0.091
44,44,168.0,0.053,0.211,0.211,0.0,0.263,0.263
45,45,225.0,0.125,0.125,0.125,0.0,0.125,0.5
46,46,143.0,0.0,0.0,0.25,0.25,0.25,0.25
47,47,146.0,0.0,0.05,0.238,0.238,0.238,0.238
48,48,150.0,0.0,0.1,0.225,0.225,0.225,0.225
49,49,158.0,0.0,0.15,0.213,0.213,0.213,0.213
50,50,175.0,0.0,0.333,0.167,0.167,0.167,0.167
51,51,154.0,0.0,0.25,0.0,0.25,0.25,0.25
52,52,153.0,0.0,0.238,0.05,0.238,0.238,0.238
53,53,158.0,0.0,0.225,0.1,0.225,0.225,0.225
54,54,161.0,0.0,0.213,0.15,0.213,0.213,0.213
55,55,172.0,0.0,0.167,0.333,0.167,0.167,0.167
56,56,183.0,0.0,0.25,0.25,0.25,0.0,0.25
57,57,182.0,0.0,0.238,0.238,0.238,0.05,0.238
58,58,172.0,0.0,0.225,0.225,0.225,0.1,0.225
59,59,171.0,0.0,0.213,0.213,0.213,0.15,0.213
60,60,157.0,0.0,0.167,0.167,0.167,0.333,0.167
61,61,170.0,0.0,0.225,0.225,0.225,0.225,0.1
62,62,167.0,0.0,0.213,0.213,0.213,0.213,0.15
63,63,158.0,0.0,0.167,0.167,0.167,0.167,0.333
64,64,140.0,0.0,0.267,0.267,0.0,0.267,0.2
65,65,125.0,0.0,0.2,0.2,0.0,0.2,0.4
66,66,242.0,0.143,0.143,0.143,0.0,0.143,0.429
67,67,265.0,0.154,0.154,0.154,0.0,0.154,0.385
68,68,335.0,0.167,0.167,0.167,0.0,0.167,0.333
69,69,170.0,0.0,0.283,0.283,0.0,0.283,0.15
70,70,475.0,0.05,0.317,0.317,0.0,0.317,0.0
71,71,620.0,0.1,0.3,0.3,0.0,0.3,0.0
72,72,503.0,0.182,0.182,0.182,0.0,0.182,0.273
73,73,555.0,0.213,0.213,0.213,0.0,0.213,0.15
74,74,548.0,0.225,0.225,0.225,0.0,0.225,0.1
75,75,615.0,0.238,0.238,0.238,0.0,0.238,0.05
76,76,720.0,0.25,0.25,0.25,0.0,0.25,0.0
77,77,550.0,0.238,0.05,0.238,0.0,0.238,0.238
78,78,539.0,0.225,0.1,0.225,0.0,0.225,0.225
79,79,532.0,0.167,0.333,0.167,0.0,0.167,0.167
80,80,438.0,0.238,0.238,0.05,0.0,0.238,0.238
81,81,476.0,0.225,0.225,0.1,0.0,0.225,0.225
82,82,510.0,0.213,0.213,0.15,0.0,0.213,0.213
83,83,617.0,0.167,0.167,0.333,0.0,0.167,0.167
84,84,712.0,0.25,0.25,0.25,0.0,0.0,0.25
85,85,665.0,0.238,0.238,0.238,0.0,0.05,0.238
86,86,587.0,0.225,0.225,0.225,0.0,0.1,0.225
87,87,558.0,0.213,0.213,0.213,0.0,0.15,0.213
88,88,510.0,0.167,0.167,0.167,0.0,0.333,0.167
89,89,655.0,0.15,0.283,0.283,0.0,0.283,0.0
90,90,695.0,0.2,0.267,0.267,0.0,0.267,0.0
91,91,775.0,0.4,0.2,0.2,0.0,0.2,0.0
92,92,185.0,0.057,0.189,0.189,0.189,0.189,0.189
93,93,273.0,0.138,0.172,0.172,0.172,0.172,0.172
94,94,475.0,0.206,0.159,0.159,0.159,0.159,0.159
95,95,558.0,0.265,0.147,0.147,0.147,0.147,0.147
96,96,510.0,0.231,0.154,0.154,0.154,0.154,0.154
97,97,603.0,0.315,0.137,0.137,0.137,0.137,0.137
98,98,625.0,0.333,0.133,0.133,0.133,0.133,0.133
99,99,655.0,0.359,0.128,0.128,0.128,0.128,0.128
100,100,735.0,0.375,0.125,0.125,0.125,0.125,0.125
101,101,118.0,0.024,0.244,0.244,0.0,0.244,0.244
102,102,127.0,0.091,0.227,0.227,0.0,0.227,0.227
103,103,338.0,0.149,0.213,0.213,0.0,0.213,0.213
104,104,382.0,0.167,0.208,0.208,0.0,0.208,0.208
105,105,527.0,0.184,0.204,0.204,0.0,0.204,0.204
106,106,479.0,0.231,0.192,0.192,0.0,0.192,0.192
107,107,482.0,0.31,0.172,0.172,0.0,0.172,0.172
108,108,166.0,0.143,0.429,0.0,0.143,0.143,0.143
109,109,536.0,0.2,0.2,0.0,0.2,0.2,0.2
110,110,531.0,0.238,0.048,0.0,0.238,0.238,0.238
111,111,545.0,0.222,0.111,0.0,0.222,0.222,0.222
112,112,366.0,0.182,0.273,0.0,0.182,0.182,0.182
113,113,249.0,0.167,0.333,0.0,0.167,0.167,0.167
114,114,110.0,0.059,0.235,0.235,0.0,0.235,0.235
115,115,131.0,0.086,0.229,0.229,0.0,0.229,0.229
116,116,388.0,0.158,0.211,0.211,0.0,0.211,0.211
117,117,538.0,0.179,0.205,0.205,0.0,0.205,0.205
118,118,487.0,0.238,0.19,0.19,0.0,0.19,0.19
119,119,162.0,0.038,0.0,0.192,0.192,0.192,0.385
120,120,170.0,0.057,0.0,0.189,0.189,0.189,0.377
121,121,200.0,0.074,0.0,0.185,0.185,0.185,0.37
122,122,238.0,0.091,0.0,0.182,0.182,0.182,0.364
123,123,278.0,0.107,0.0,0.179,0.179,0.179,0.357
124,124,290.0,0.123,0.0,0.175,0.175,0.175,0.351
125,125,315.0,0.138,0.0,0.172,0.172,0.172,0.345
126,126,339.0,0.153,0.0,0.169,0.169,0.169,0.339
127,127,392.0,0.167,0.0,0.167,0.167,0.167,0.333
128,128,521.0,0.194,0.0,0.161,0.161,0.161,0.323
129,129,546.0,0.231,0.0,0.154,0.154,0.154,0.308
130,130,550.0,0.242,0.0,0.152,0.152,0.152,0.303
131,131,544.0,0.265,0.0,0.147,0.147,0.147,0.294
132,132,567.0,0.286,0.0,0.143,0.143,0.143,0.286
133,133,576.0,0.306,0.0,0.139,0.139,0.139,0.278
134,134,593.0,0.333,0.0,0.133,0.133,0.133,0.267
135,135,479.0,0.2,0.0,0.2,0.2,0.2,0.2
136,136,494.0,0.217,0.0,0.217,0.217,0.217,0.13
137,137,486.0,0.208,0.0,0.208,0.208,0.208,0.167
138,138,408.0,0.192,0.0,0.192,0.192,0.192,0.231
139,139,370.0,0.185,0.0,0.185,0.185,0.185,0.259
140,140,358.0,0.167,0.167,0.167,0.083,0.167,0.25
141,141,586.0,0.2,0.2,0.2,0.1,0.1,0.2
142,142,601.0,0.167,0.167,0.25,0.083,0.167,0.167
143,143,295.0,0.154,0.308,0.154,0.077,0.154,0.154
144,144,584.0,0.222,0.222,0.0,0.111,0.222,0.222
145,145,310.0,0.154,0.154,0.154,0.077,0.154,0.308
146,146,451.0,0.167,0.25,0.167,0.083,0.167,0.167
147,147,546.0,0.2,0.2,0.1,0.1,0.2,0.2
148,148,607.0,0.154,0.154,0.308,0.077,0.154,0.154
149,149,537.0,0.167,0.167,0.167,0.083,0.25,0.167
150,150,514.0,0.154,0.154,0.154,0.077,0.308,0.154
151,151,604.0,0.2,0.2,0.2,0.1,0.2,0.1
152,152,639.0,0.222,0.222,0.222,0.111,0.222,0.0
153,153,534.0,0.222,0.0,0.222,0.111,0.222,0.222
154,154,609.0,0.308,0.154,0.154,0.077,0.154,0.154
155,155,551.0,0.2,0.1,0.2,0.1,0.2,0.2
156,156,382.0,0.111,0.0,0.222,0.222,0.222,0.222
157,157,573.0,0.273,0.0,0.182,0.182,0.182,0.182
158,158,651.0,0.333,0.0,0.167,0.167,0.167,0.167
159,159,135.0,0.077,0.308,0.0,0.0,0.308,0.308
160,160,205.0,0.143,0.286,0.0,0.0,0.286,0.286
161,161,380.0,0.2,0.267,0.0,0.0,0.267,0.267
162,162,280.0,0.08,0.17,0.17,0.08,0.17,0.33
163,163,580.0,0.23,0.15,0.23,0.08,0.15,0.16
164,164,371.0,0.167,0.0,0.556,0.0,0.0,0.278
165,165,450.0,0.118,0.0,0.294,0.0,0.441,0.147
166,166,304.0,0.063,0.0,0.313,0.0,0.469,0.156
167,167,695.0,0.385,0.154,0.154,0.0,0.154,0.154
168,168,740.0,0.429,0.143,0.143,0.0,0.143,0.143
169,169,207.0,0.091,0.182,0.182,0.182,0.182,0.182
170,170,576.0,0.286,0.143,0.143,0.143,0.143,0.143
171,171,415.0,0.2,0.2,0.2,0.2,0.0,0.2
172,172,602.0,0.25,0.167,0.167,0.083,0.167,0.167
173,173,155.0,0.0,0.2,0.2,0.2,0.2,0.2
174,174,139.0,0.0,0.25,0.25,0.0,0.25,0.25
175,175,430.0,0.25,0.25,0.0,0.0,0.25,0.25
176,176,516.0,0.2,0.2,0.2,0.0,0.2,0.2
177,177,764.0,0.43,0.06,0.33,0.06,0.06,0.06
178,178,591.0,0.429,0.143,0.071,0.071,0.071,0.214
179,179,701.0,0.429,0.214,0.071,0.071,0.071,0.143
180,180,768.0,0.4,0.133,0.067,0.133,0.2,0.067
181,181,702.0,0.462,0.154,0.077,0.077,0.154,0.077
182,182,720.0,0.429,0.143,0.143,0.071,0.071,0.143
183,183,694.0,0.429,0.071,0.143,0.071,0.143,0.143
184,184,149.0,0.07,0.0,0.233,0.0,0.233,0.465
185,185,229.0,0.111,0.0,0.222,0.0,0.222,0.444
186,186,459.0,0.13,0.0,0.28,0.22,0.06,0.31
187,187,469.0,0.12,0.0,0.31,0.21,0.05,0.31
188,188,483.0,0.12,0.0,0.31,0.2,0.05,0.32
189,189,472.0,0.1,0.0,0.35,0.25,0.05,0.25
190,190,454.0,0.1,0.0,0.35,0.26,0.05,0.24
191,191,441.0,0.1,0.0,0.35,0.24,0.05,0.26
192,192,495.0,0.11,0.0,0.29,0.29,0.05,0.26
193,193,477.0,0.11,0.0,0.28,0.29,0.07,0.25
194,194,469.0,0.11,0.0,0.28,0.27,0.06,0.28
195,195,851.5,0.445,0.22,0.195,0.025,0.065,0.05
196,196,117.0,0.07,0.233,0.233,0.0,0.233,0.233
197,197,228.0,0.13,0.217,0.217,0.0,0.217,0.217
198,198,458.0,0.167,0.167,0.167,0.167,0.167,0.167
199,199,581.7,0.333,0.167,0.167,0.0,0.167,0.167
200,200,430.9,0.222,0.222,0.0,0.222,0.222,0.111
201,201,420.0,0.208,0.208,0.0,0.208,0.208,0.167
202,202,323.8,0.182,0.182,0.0,0.182,0.182,0.273
203,203,299.2,0.167,0.167,0.0,0.167,0.167,0.333
204,204,279.6,0.143,0.143,0.0,0.143,0.143,0.429
205,205,305.4,0.18,0.3,0.1,0.0,0.1,0.32
206,206,183.0,0.157,0.189,0.189,0.189,0.189,0.189
207,207,110.0,0.159,0.235,0.235,0.0,0.235,0.235
208,208,162.0,0.138,0.0,0.192,0.192,0.192,0.385
209,209,170.0,0.157,0.0,0.189,0.189,0.189,0.377
210,210,304.0,0.163,0.0,0.313,0.0,0.469,0.156
211,211,134.0,0.0,0.25,0.25,0.25,0.25,0.0
212,212,180.0,0.07,0.233,0.233,0.233,0.233,0.0
213,213,207.0,0.111,0.222,0.222,0.222,0.222,0.0
214,214,271.0,0.167,0.208,0.208,0.208,0.208,0.0
215,215,476.0,0.245,0.189,0.189,0.189,0.189,0.0
216,216,510.0,0.273,0.182,0.182,0.182,0.182,0.0
217,217,557.0,0.31,0.172,0.172,0.172,0.172,0.0
218,218,567.0,0.333,0.167,0.167,0.167,0.167,0.0
219,219,603.0,0.365,0.159,0.159,0.159,0.159,0.0
220,220,624.0,0.385,0.154,0.154,0.154,0.154,0.0
221,221,657.0,0.412,0.147,0.147,0.147,0.147,0.0
222,222,644.0,0.429,0.143,0.143,0.143,0.143,0.0
223,223,135.3,0.025,0.25,0.225,0.0,0.25,0.25
224,224,147.2,0.05,0.25,0.2,0.0,0.25,0.25
225,225,175.3,0.075,0.25,0.175,0.0,0.25,0.25
226,226,190.4,0.1,0.25,0.15,0.0,0.25,0.25
227,227,210.6,0.125,0.25,0.125,0.0,0.25,0.25
228,228,250.3,0.15,0.25,0.1,0.0,0.25,0.25
229,229,314.1,0.175,0.25,0.075,0.0,0.25,0.25
230,230,386.5,0.2,0.25,0.05,0.0,0.25,0.25
231,231,486.3,0.225,0.25,0.025,0.0,0.25,0.25
232,232,340.0,0.206,0.159,0.159,0.0,0.159,0.317
233,233,240.7,0.095,0.19,0.19,0.143,0.19,0.19
234,234,240.78,0.1,0.2,0.2,0.1,0.2,0.2
235,235,312.54,0.135,0.192,0.192,0.096,0.192,0.192
236,236,341.09,0.143,0.19,0.19,0.095,0.19,0.19
237,237,375.23,0.15,0.2,0.2,0.05,0.2,0.2
238,238,403.25,0.152,0.19,0.19,0.086,0.19,0.19
239,239,560.11,0.17,0.189,0.189,0.075,0.189,0.189
240,240,578.26,0.196,0.196,0.196,0.196,0.196,0.196
241,241,375.0,0.167,0.167,0.167,0.333,0.167,0.167
242,242,637.2,0.238,0.238,0.238,0.0,0.048,0.238
243,243,165.03,0.05,0.225,0.25,0.225,0.0,0.25
244,244,124.0,0.0,0.2,0.2,0.0,0.4,0.2
245,245,109.0,0.0,0.143,0.143,0.0,0.571,0.143
246,246,115.0,0.0,0.167,0.167,0.0,0.5,0.167
247,247,245.8,0.13,0.217,0.217,0.217,0.217,0.217
248,248,169.0,0.048,0.238,0.238,0.238,0.238,0.238
249,249,516.6,0.259,0.185,0.185,0.0,0.185,0.185
250,250,193.0,0.133,0.333,0.0,0.2,0.0,0.333
251,251,396.0,0.167,0.167,0.167,0.167,0.167,0.333
252,252,510.0,0.273,0.182,0.182,0.0,0.182,0.182
253,253,407.0,0.2,0.2,0.2,0.2,0.2,0.0
