Repository: Mat-Design-Yu/Auto-APE

# Auto-APE
An Unbiased Automated Recommendation Framework for Machine Learning in Materials Science

The main part of the code includes the Auto-APE framework and the PySR feature generation module, and the specific applicable methods are referred to the published literature.
Abstract
Machine learning is attracting rising interest in the field of materials science. However, the algorithm-selection criteria are not clear, manual parameter adjustment introduces human bias, and single metric cannot evaluate various models well. To tackle these challenges, this paper introduces an Auto-APE framework that integrates various regression algorithms, automated tuning methods, and comprehensive evaluation metrics to recommend the optimal model. Based on this framework, the leave-one-out elimination and addition methods are integrated for data screening. Additional features are generated via symbolic regression to enhance the relationship between features and properties. Finally, this workflow is applied to the hardness prediction of Al-Co-Cr-Cu-Fe-Ni high entropy alloys. The RSME of the best model is reduced by 32% after data screening and an additional 7% after features addition. This Auto-APE framework can provide unbiased modeling and evaluating strategy to accelerate the application of machine learning in material design.

Key words: Machine learning, Data augmentation, Feature engineering, Symbolic regression, High-entropy alloys

Highlights：
	An Auto-APE framework is used to unbiasedly recommend models
	Optimize datasets with leave-one-out elimination and addition
	symbolic regression features bridge component-hardness relationships

File: Raw dataset results/Hardnessdataset-chengwen/Hardnessdataset-chengwen.csv
,Unnamed: 0,Hardness,Al,Co,Cr,Cu,Fe,Ni
0,0,473,0.182,0.091,0.182,0.182,0.182,0.182
1,1,367,0.182,0.182,0.091,0.182,0.182,0.182
2,2,418,0.182,0.182,0.182,0.182,0.091,0.182
3,3,423,0.182,0.182,0.182,0.182,0.182,0.091
4,4,168,0.053,0.211,0.211,0.0,0.263,0.263
5,5,225,0.125,0.125,0.125,0.0,0.125,0.5
6,6,143,0.0,0.0,0.25,0.25,0.25,0.25
7,7,146,0.0,0.05,0.238,0.238,0.238,0.238
8,8,150,0.0,0.1,0.225,0.225,0.225,0.225
9,9,158,0.0,0.15,0.213,0.213,0.213,0.213
10,10,175,0.0,0.333,0.167,0.167,0.167,0.167
11,11,154,0.0,0.25,0.0,0.25,0.25,0.25
12,12,153,0.0,0.238,0.05,0.238,0.238,0.238
13,13,158,0.0,0.225,0.1,0.225,0.225,0.225
14,14,161,0.0,0.213,0.15,0.213,0.213,0.213
15,15,172,0.0,0.167,0.333,0.167,0.167,0.167
16,16,183,0.0,0.25,0.25,0.25,0.0,0.25
17,17,182,0.0,0.238,0.238,0.238,0.05,0.238
18,18,172,0.0,0.225,0.225,0.225,0.1,0.225
19,19,171,0.0,0.213,0.213,0.213,0.15,0.213
20,20,157,0.0,0.167,0.167,0.167,0.333,0.167
21,21,170,0.0,0.225,0.225,0.225,0.225,0.1
22,22,167,0.0,0.213,0.213,0.213,0.213,0.15
23,23,158,0.0,0.167,0.167,0.167,0.167,0.333
24,24,140,0.0,0.267,0.267,0.0,0.267,0.2
25,25,125,0.0,0.2,0.2,0.0,0.2,0.4
26,26,242,0.143,0.143,0.143,0.0,0.143,0.429
27,27,265,0.154,0.154,0.154,0.0,0.154,0.385
28,28,335,0.167,0.167,0.167,0.0,0.167,0.333
29,29,170,0.0,0.283,0.283,0.0,0.283,0.15
30,30,475,0.05,0.317,0.317,0.0,0.317,0.0
31,31,620,0.1,0.3,0.3,0.0,0.3,0.0
32,32,503,0.182,0.182,0.182,0.0,0.182,0.273
33,33,555,0.213,0.213,0.213,0.0,0.213,0.15
34,34,548,0.225,0.225,0.225,0.0,0.225,0.1
35,35,615,0.238,0.238,0.238,0.0,0.238,0.05
36,36,720,0.25,0.25,0.25,0.0,0.25,0.0
37,37,550,0.238,0.05,0.238,0.0,0.238,0.238
38,38,539,0.225,0.1,0.225,0.0,0.225,0.225
39,39,532,0.167,0.333,0.167,0.0,0.167,0.167
40,40,438,0.238,0.238,0.05,0.0,0.238,0.238
41,41,476,0.225,0.225,0.1,0.0,0.225,0.225
42,42,510,0.213,0.213,0.15,0.0,0.213,0.213
43,43,617,0.167,0.167,0.333,0.0,0.167,0.167
44,44,712,0.25,0.25,0.25,0.0,0.0,0.25
45,45,665,0.238,0.238,0.238,0.0,0.05,0.238
46,46,587,0.225,0.225,0.225,0.0,0.1,0.225
47,47,558,0.213,0.213,0.213,0.0,0.15,0.213
48,48,510,0.167,0.167,0.167,0.0,0.333,0.167
49,49,655,0.15,0.283,0.283,0.0,0.283,0.0
50,50,695,0.2,0.267,0.267,0.0,0.267,0.0
51,51,775,0.4,0.2,0.2,0.0,0.2,0.0
52,52,185,0.057,0.189,0.189,0.189,0.189,0.189
53,53,273,0.138,0.172,0.172,0.172,0.172,0.172
54,54,475,0.206,0.159,0.159,0.159,0.159,0.159
55,55,558,0.265,0.147,0.147,0.147,0.147,0.147
56,56,510,0.231,0.154,0.154,0.154,0.154,0.154
57,57,603,0.315,0.137,0.137,0.137,0.137,0.137
58,58,625,0.333,0.133,0.133,0.133,0.133,0.133
59,59,655,0.359,0.128,0.128,0.128,0.128,0.128
60,60,735,0.375,0.125,0.125,0.125,0.125,0.125
61,61,118,0.024,0.244,0.244,0.0,0.244,0.244
62,62,127,0.091,0.227,0.227,0.0,0.227,0.227
63,63,338,0.149,0.213,0.213,0.0,0.213,0.213
64,64,382,0.167,0.208,0.208,0.0,0.208,0.208
65,65,527,0.184,0.204,0.204,0.0,0.204,0.204
66,66,479,0.231,0.192,0.192,0.0,0.192,0.192
67,67,482,0.31,0.172,0.172,0.0,0.172,0.172
68,68,166,0.143,0.429,0.0,0.143,0.143,0.143
69,69,536,0.2,0.2,0.0,0.2,0.2,0.2
70,70,531,0.238,0.048,0.0,0.238,0.238,0.238
71,71,545,0.222,0.111,0.0,0.222,0.222,0.222
72,72,366,0.182,0.273,0.0,0.182,0.182,0.182
73,73,249,0.167,0.333,0.0,0.167,0.167,0.167
74,74,110,0.059,0.235,0.235,0.0,0.235,0.235
75,75,131,0.086,0.229,0.229,0.0,0.229,0.229
76,76,388,0.158,0.211,0.211,0.0,0.211,0.211
77,77,538,0.179,0.205,0.205,0.0,0.205,0.205
78,78,487,0.238,0.19,0.19,0.0,0.19,0.19
79,79,162,0.038,0.0,0.192,0.192,0.192,0.385
80,80,170,0.057,0.0,0.189,0.189,0.189,0.377
81,81,200,0.074,0.0,0.185,0.185,0.185,0.37
82,82,238,0.091,0.0,0.182,0.182,0.182,0.364
83,83,278,0.107,0.0,0.179,0.179,0.179,0.357
84,84,290,0.123,0.0,0.175,0.175,0.175,0.351
85,85,315,0.138,0.0,0.172,0.172,0.172,0.345
86,86,339,0.153,0.0,0.169,0.169,0.169,0.339
87,87,392,0.167,0.0,0.167,0.167,0.167,0.333
88,88,521,0.194,0.0,0.161,0.161,0.161,0.323
89,89,546,0.231,0.0,0.154,0.154,0.154,0.308
90,90,550,0.242,0.0,0.152,0.152,0.152,0.303
91,91,544,0.265,0.0,0.147,0.147,0.147,0.294
92,92,567,0.286,0.0,0.143,0.143,0.143,0.286
93,93,576,0.306,0.0,0.139,0.139,0.139,0.278
94,94,593,0.333,0.0,0.133,0.133,0.133,0.267
95,95,479,0.2,0.0,0.2,0.2,0.2,0.2
96,96,494,0.217,0.0,0.217,0.217,0.217,0.13
97,97,486,0.208,0.0,0.208,0.208,0.208,0.167
98,98,408,0.192,0.0,0.192,0.192,0.192,0.231
99,99,370,0.185,0.0,0.185,0.185,0.185,0.259
100,100,358,0.167,0.167,0.167,0.083,0.167,0.25
101,101,586,0.2,0.2,0.2,0.1,0.1,0.2
102,102,601,0.167,0.167,0.25,0.083,0.167,0.167
103,103,295,0.154,0.308,0.154,0.077,0.154,0.154
104,104,584,0.222,0.222,0.0,0.111,0.222,0.222
105,105,310,0.154,0.154,0.154,0.077,0.154,0.308
106,106,451,0.167,0.25,0.167,0.083,0.167,0.167
107,107,546,0.2,0.2,0.1,0.1,0.2,0.2
108,108,607,0.154,0.154,0.308,0.077,0.154,0.154
109,109,537,0.167,0.167,0.167,0.083,0.25,0.167
110,110,514,0.154,0.154,0.154,0.077,0.308,0.154
111,111,604,0.2,0.2,0.2,0.1,0.2,0.1
112,112,639,0.222,0.222,0.222,0.111,0.222,0.0
113,113,534,0.222,0.0,0.222,0.111,0.222,0.222
114,114,609,0.308,0.154,0.154,0.077,0.154,0.154
115,115,551,0.2,0.1,0.2,0.1,0.2,0.2
116,116,382,0.111,0.0,0.222,0.222,0.222,0.222
117,117,573,0.273,0.0,0.182,0.182,0.182,0.182
118,118,651,0.333,0.0,0.167,0.167,0.167,0.167
119,119,135,0.077,0.308,0.0,0.0,0.308,0.308
120,120,205,0.143,0.286,0.0,0.0,0.286,0.286
121,121,380,0.2,0.267,0.0,0.0,0.267,0.267
122,122,280,0.08,0.17,0.17,0.08,0.17,0.33
123,123,580,0.23,0.15,0.23,0.08,0.15,0.16
124,124,371,0.167,0.0,0.556,0.0,0.0,0.278
125,125,450,0.118,0.0,0.294,0.0,0.441,0.147
126,126,304,0.063,0.0,0.313,0.0,0.469,0.156
127,127,695,0.385,0.154,0.154,0.0,0.154,0.154
128,128,740,0.429,0.143,0.143,0.0,0.143,0.143
129,129,207,0.091,0.182,0.182,0.182,0.182,0.182
130,130,576,0.286,0.143,0.143,0.143,0.143,0.143
131,131,415,0.2,0.2,0.2,0.2,0.0,0.2
132,132,602,0.25,0.167,0.167,0.083,0.167,0.167
133,133,155,0.0,0.2,0.2,0.2,0.2,0.2
134,134,139,0.0,0.25,0.25,0.0,0.25,0.25
135,135,430,0.25,0.25,0.0,0.0,0.25,0.25
136,136,516,0.2,0.2,0.2,0.0,0.2,0.2
137,137,764,0.43,0.06,0.33,0.06,0.06,0.06
138,138,591,0.429,0.143,0.071,0.071,0.071,0.214
139,139,701,0.429,0.214,0.071,0.071,0.071,0.143
140,140,768,0.4,0.133,0.067,0.133,0.2,0.067
141,141,702,0.462,0.154,0.077,0.077,0.154,0.077
142,142,720,0.429,0.143,0.143,0.071,0.071,0.143
143,143,694,0.429,0.071,0.143,0.071,0.143,0.143
144,144,149,0.07,0.0,0.233,0.0,0.233,0.465
145,145,229,0.111,0.0,0.222,0.0,0.222,0.444
146,146,459,0.13,0.0,0.28,0.22,0.06,0.31
147,147,469,0.12,0.0,0.31,0.21,0.05,0.31
148,148,483,0.12,0.0,0.31,0.2,0.05,0.32
149,149,472,0.1,0.0,0.35,0.25,0.05,0.25
150,150,454,0.1,0.0,0.35,0.26,0.05,0.24
151,151,441,0.1,0.0,0.35,0.24,0.05,0.26
152,152,495,0.11,0.0,0.29,0.29,0.05,0.26
153,153,477,0.11,0.0,0.28,0.29,0.07,0.25
154,154,469,0.11,0.0,0.28,0.27,0.06,0.28
